Repository: nfdi4cat/CoreMeta4Cat

# CoreMeta4Cat

**CoreMeta4Cat** is a shared metadata standard for catalysis research developed under [NFDI4Cat](https://www.nfdi4cat.de/). At its core, it answers questions that come up whenever catalysis datasets need to be shared, compared, or reused: *what information does a dataset need to include to be understood by someone outside your group?*

CoreMeta4Cat defines that minimum set of information — which fields are required, which are recommended, and which are optional — across four data classes: Synthesis, Characterization, Reaction, and Simulation.

File: dev/assets/examples/CatalysisDataset-8ppb-aeky.json
{
  "id": "hdl:21.11165/4cat/8ppb-aeky",
  "title": [
    "Datasets for Publication: Navigating the Sequence-Function Landscape: AI-Driven Discovery of Unseen and SynergisticMutations in an Amine Transaminase - Molecular Dynamic Simulations"
  ],
  "description": [
    "Computational part of Weigmann et al., ACS Catal. (2025): protein preparation of the Ruegeria sp. amine transaminase variant 3FCR-4M, induced-fit docking of the PLP-bound substrate (S)-1-(2-chlorophenyl)ethanamine, Desmond molecular dynamics of the complex in 3FCR-4M and the mutants S19V/P423F (4M-N15) and G151A/P423F (4M-N16), and Prime MM/GBSA relative binding free energies. All results are in 17 software archives (about 33 GB). The enzyme kinetics and preparative reactions of the article are not part of this dataset."
  ],
  "rdf_type": {
    "id": "VOC4CAT:0000204",
    "title": "biocatalysis"
  },
  "keyword": [
    "biocatalysis",
    "amine transaminase",
    "molecular dynamics",
    "MM/GBSA",
    "docking",
    "protein engineering"
  ],
  "creator": [
    {
      "name": [
        "Doerr, Mark"
      ]
    },
    {
      "name": [
        "Weigmann, Konstantin"
      ]
    },
    {
      "name": [
        "Schulig, Lukas"
      ]
    }
  ],
  "publisher": {
    "name": [
      "NFDI4Cat Central Data Repository"
    ]
  },
  "is_referenced_by": [
    {
      "id": "https://doi.org/10.1021/acscatal.5c04248",
      "title": "Weigmann et al., ACS Catal. (2025), doi:10.1021/acscatal.5c04248"
    }
  ],
  "dataset_distribution": [
    {
      "access_URL": [
        {
          "id": "https://hdl.handle.net/21.11165/4cat/8ppb-aeky",
          "title": "Repository landing page"
        }
      ],
      "licence": {
        "id": "https://creativecommons.org/licenses/by/4.0/",
        "title": "CC BY 4.0"
      }
    }
  ],
  "other_identifier": [
    {
      "notation": "https://hdl.handle.net/21.11165/4cat/8ppb-aeky"
    }
  ],
  "was_generated_by": [
    {
      "id": "coremeta4cat:SIM_8ppb-aeky_MD",
      "activity_designator": "Simulation",
      "title": [
        "Molecular dynamics of the substrate-cofactor complex in 3FCR-4M, 4M-N15 and 4M-N16"
      ],
      "description": [
        "Desmond molecular dynamics of the docked substrate-cofactor complex in 3FCR-4M and the mutants S19V/P423F (4M-N15, deposit M1) and G151A/P423F (4M-N16, deposit M2), run to investigate why these mutations change the kinetic parameters. Each variant has a system setup, a minimisation, an equilibration and a production run (12 archives, about 32 GB). The production runs extend beyond 100 ns; trajectories were analysed with the Simulation Interaction Diagram and in-house scripts using the Schrodinger Python API, and frames after 100 ns were used for MM/GBSA."
      ],
      "software_package": [
        "Desmond (Schrodinger suite)",
        "Simulation Interaction Diagram and Schrodinger Python API, analysis"
      ],
      "evaluated_entity": [
        {
          "id": "coremeta4cat:ENZ_8ppb-aeky_3FCR-4M_complex",
          "title": "3FCR-4M with cofactor-bound substrate 2a"
        },
        {
          "id": "coremeta4cat:ENZ_8ppb-aeky_3FCR-4M-M1_complex",
          "title": "4M-N15 = 3FCR-4M-S19V/P423F (deposit M1) with cofactor-bound substrate 2a"
        },
        {
          "id": "coremeta4cat:ENZ_8ppb-aeky_3FCR-4M-M2_complex",
          "title": "4M-N16 = 3FCR-4M-G151A/P423F (deposit M2) with cofactor-bound substrate 2a"
        }
      ],
      "realized_plan": {
        "id": "coremeta4cat:SIM_8ppb-aeky_MD_method",
        "plan_designator": "NCIT:C18097",
        "title": "molecular dynamics: setup, minimisation, equilibration, production",
        "description": "Force field, water model, ensemble, temperature, timestep and simulation length are in the article's SI and the Desmond configuration files inside the archives; neither was read."
      },
      "other_identifier": [
        {
          "notation": "https://hdl.handle.net/21.11165/4cat/8ppb-aeky"
        }
      ]
    },
    {
      "id": "coremeta4cat:SIM_8ppb-aeky_MMGBSA",
      "activity_designator": "Simulation",
      "title": [
        "MM/GBSA binding free energy of the substrate-cofactor complex in 3FCR-4M, 4M-N15 and 4M-N16"
      ],
      "description": [
        "Prime MM/GBSA end-point calculations of the binding free energy of the cofactor-bound substrate 2a ((S)-1-(2-chlorophenyl)ethanamine bound to PLP) in 3FCR-4M and the mutants S19V/P423F (4M-N15, deposit M1) and G151A/P423F (4M-N16, deposit M2). Frames taken from the molecular dynamics runs after 100 ns, every 200th frame, both binding sites of the dimer, giving 50 absolute values per complex. Relative values are the mean of each mutant minus the mean of 3FCR-4M. The article reports them as consistent in magnitude and trend with the experimentally determined KM values."
      ],
      "software_package": [
        "Prime MM-GBSA (Schrodinger suite)"
      ],
      "evaluated_entity": [
        {
          "id": "coremeta4cat:ENZ_8ppb-aeky_3FCR-4M_complex",
          "title": "3FCR-4M with cofactor-bound substrate 2a"
        },
        {
          "id": "coremeta4cat:ENZ_8ppb-aeky_3FCR-4M-M1_complex",
          "title": "4M-N15 = 3FCR-4M-S19V/P423F (deposit M1) with cofactor-bound substrate 2a"
        },
        {
          "id": "coremeta4cat:ENZ_8ppb-aeky_3FCR-4M-M2_complex",
          "title": "4M-N16 = 3FCR-4M-G151A/P423F (deposit M2) with cofactor-bound substrate 2a"
        }
      ],
      "realized_plan": {
        "id": "coremeta4cat:SIM_8ppb-aeky_MMGBSA_method",
        "title": "MM/GBSA end-point free energy on MD frames",
        "description": "Minimization approach, VSGB solvation model, OPLS4 force field; residues within 5 A of the ligands flexible; frames after 100 ns, every 200th frame; both binding sites of the dimer."
      },
      "calculated_property": [
        {
          "value": "-1.86 kcal/mol",
          "description": "Relative binding free energy (ddG) of 4M-N15 (S19V/P423F) vs. 3FCR-4M"
        },
        {
          "value": "-1.11 kcal/mol",
          "description": "Relative binding free energy (ddG) of 4M-N16 (G151A/P423F) vs. 3FCR-4M"
        }
      ],
      "other_identifier": [
        {
          "notation": "https://hdl.handle.net/21.11165/4cat/8ppb-aeky"
        }
      ]
    },
    {
      "id": "coremeta4cat:SIM_8ppb-aeky_induced_fit_docking",
      "activity_designator": "Simulation",
      "title": [
        "Induced-fit docking of the substrate-cofactor complex into 3FCR-4M"
      ],
      "description": [
        "Induced-fit docking with Glide to predict the initial binding mode of the cofactor-bound substrate in 3FCR-4M, the starting structure for molecular dynamics. The substrate is 2a, (S)-1-(2-chlorophenyl)ethanamine, bound to pyridoxal 5'-phosphate (PLP); the article shows the resulting poses as \"substrate-cofactor complexes ((S)-2)\" (Figure 4). \"CPEA\" in the archive name is taken to abbreviate this amine."
      ],
      "software_package": [
        "Glide, Induced Fit docking protocol (Schrodinger suite)"
      ],
      "evaluated_entity": [
        {
          "id": "coremeta4cat:ENZ_8ppb-aeky_3FCR-4M",
          "title": "amine transaminase 3FCR-4M (Ruegeria sp., PDB 3FCR, Y59W/Y87F/Y152F/T231A)"
        },
        {
          "id": "coremeta4cat:LIG_8ppb-aeky_2a_PLP",
          "title": "(S)-1-(2-chlorophenyl)ethanamine bound to pyridoxal 5'-phosphate"
        }
      ],
      "realized_plan": {
        "id": "coremeta4cat:SIM_8ppb-aeky_induced_fit_docking_method",
        "title": "induced-fit ligand docking",
        "description": "Glide Induced Fit; settings in the article's SI, not read from the archive."
      },
      "other_identifier": [
        {
          "notation": "https://hdl.handle.net/21.11165/4cat/8ppb-aeky"
        }
      ]
    },
    {
      "id": "coremeta4cat:SIM_8ppb-aeky_protein_preparation",
      "activity_designator": "Simulation",
      "title": [
        "Protein preparation of the amine transaminase variant 3FCR-4M"
      ],
      "description": [
        "Preparation of the initial structure of 3FCR-4M for docking and molecular dynamics with the Protein Preparation Wizard. 3FCR-4M is the amine transaminase from Ruegeria sp. (PDB 3FCR) with the four mutations Y59W, Y87F, Y152F and T231A. The file descriptions of the deposit spell it 3CFR; the file names and the article use 3FCR."
      ],
      "software_package": [
        "Protein Preparation Wizard (Schrodinger suite)"
      ],
      "evaluated_entity": [
        {
          "id": "coremeta4cat:ENZ_8ppb-aeky_3FCR-4M",
          "title": "amine transaminase 3FCR-4M (Ruegeria sp., PDB 3FCR, Y59W/Y87F/Y152F/T231A)"
        }
      ],
      "realized_plan": {
        "id": "coremeta4cat:SIM_8ppb-aeky_protein_preparation_method",
        "title": "protein structure preparation",
        "description": "Protein Preparation Wizard workflow; settings in the article's SI, not read from the archive."
      },
      "other_identifier": [
        {
          "notation": "https://hdl.handle.net/21.11165/4cat/8ppb-aeky"
        }
      ]
    }
  ],
  "is_about_entity": [
    {
      "id": "coremeta4cat:ENZ_8ppb-aeky_all",
      "title": "Amine transaminase 3FCR-4M and two mutants with the PLP-bound substrate 2a",
      "description": "3FCR-4M (Y59W/Y87F/Y152F/T231A), 4M-N15 (S19V/P423F), 4M-N16 (G151A/P423F). See was_generated_by for detail."
    }
  ]
}

File: dev/assets/examples/CatalysisDataset-JLCAT03.json
{
  "id": "coremeta4cat:DS_excel_JLCAT03",
  "title": [
    "Supported Pt catalyst for the epoxidation of styrene"
  ],
  "description": [
    "Alumina supported Pt catalyst was synthesized with incipient wetness impregnation and applied in the liquid phase epoxidation reaction of styrene."
  ],
  "rdf_type": [
    {
      "id": "voc4cat:0007001",
      "title": "heterogeneous catalysis"
    }
  ],
  "keyword": [
    "epoxidation",
    "supported catalyst",
    "styrene oxide"
  ],
  "qualified_attribution": [
    {
      "title": "contact person",
      "description": "Arjun Neyyathala"
    }
  ],
  "was_generated_by": [
    "coremeta4cat:SYN_JLCAT03",
    "coremeta4cat:CHAR_JLCAT-PXRD-03"
  ],
  "was_generated_by_synthesis": [
    {
      "id": "coremeta4cat:SYN_JLCAT03",
      "nominal_composition": [
        "Pt/Al2O3 (5 wt.%)"
      ],
      "storage_conditions": [
        "ambient"
      ],
      "catalyst_support": [
        "Al2O3"
      ],
      "catalyst_measured_properties": [
        "Phase seen in PXRD is Pt"
      ],
      "had_output_entity": [
        {
          "id": "coremeta4cat:CAT_JLCAT03",
          "title": "Pt/Al2O3 (5 wt.%)",
          "other_identifier": [
            {
              "description": "catalyst identifier (voc4cat:0008134) assigned in the source workbook",
              "notation": "JLCAT03"
            }
          ],
          "has_quantitative_attribute": [
            {
              "title": "metal loading",
              "description": "nominal value (data provider, Q9)",
              "rdf_type": {
                "id": "voc4cat:0008106",
                "title": "metal loading"
              },
              "value": 5,
              "unit": "https://qudt.org/vocab/unit/PERCENT",
              "has_quantity_type": "http://qudt.org/vocab/quantitykind/MassFraction"
            }
          ]
        }
      ],
      "had_input_entity": [
        {
          "id": "coremeta4cat:PREC_JLCAT03_support",
          "title": "Al2O3",
          "has_qualitative_attribute": [
            {
              "title": "InChI",
              "rdf_type": {
                "id": "CHEMINF:000113",
                "title": "InChI descriptor"
              },
              "value": "InChI=1S/2Al.3O/q2*+3;3*-2"
            }
          ],
          "precursor_quantity": [
            {
              "value": 957.9,
              "unit": "https://qudt.org/vocab/unit/MilliGM",
              "has_quantity_type": "http://qudt.org/vocab/quantitykind/Mass"
            }
          ]
        },
        {
          "id": "coremeta4cat:PREC_JLCAT03_1",
          "title": "Pt(NH3)4(NO3)2",
          "has_qualitative_attribute": [
            {
              "title": "InChI",
              "rdf_type": {
                "id": "CHEMINF:000113",
                "title": "InChI descriptor"
              },
              "value": "InChI=1S/2NO3.4H3N.Pt/c2*2-1(3)4;;;;;/h;;4*1H3;/q2*-1;;;;;+2"
            }
          ],
          "precursor_quantity": [
            {
              "value": 100.9,
              "unit": "https://qudt.org/vocab/unit/MilliGM",
              "has_quantity_type": "http://qudt.org/vocab/quantitykind/Mass"
            }
          ]
        }
      ],
      "solvent": [
        {
          "id": "coremeta4cat:CHEM_water",
          "title": "water",
          "inchi": [
            {
              "value": "InChI=1S/H2O/h1H2"
            }
          ]
        }
      ],
      "realized_plan": {
        "id": "coremeta4cat:SYN_JLCAT03_method",
        "plan_designator": "voc4cat:0007028",
        "title": "Impregnation",
        "description": "drying duration (as given): over night",
        "impregnation_type": [
          "incipient_wetness"
        ],
        "drying_device": [
          "oven"
        ],
        "impregnation_temperature": [
          {
            "value": 25,
            "unit": "https://qudt.org/vocab/unit/DEG_C",
            "has_quantity_type": "http://qudt.org/vocab/quantitykind/Temperature"
          }
        ],
        "has_drying_atmosphere": [
          {
            "value": "air"
          }
        ],
        "has_drying_temperature": [
          {
            "value": 70,
            "unit": "https://qudt.org/vocab/unit/DEG_C",
            "has_quantity_type": "http://qudt.org/vocab/quantitykind/Temperature"
          }
        ],
        "has_drying_duration": {
          "value": 12,
          "unit": "https://qudt.org/vocab/unit/HR",
          "has_quantity_type": "http://qudt.org/vocab/quantitykind/Time"
        }
      },
      "has_part": [
        {
          "id": "coremeta4cat:SYN_JLCAT03_reduction",
          "title": [
            "reduction in 5 % H2/N2"
          ],
          "description": [
            "Thermal treatment after drying, recorded in the calcination columns of the workbook (Synthesis!W3-AB3). According to the data provider it was a reduction only; no calcination in air took place."
          ],
          "rdf_type": {
            "id": "voc4cat:0000098",
            "title": "reduction"
          },
          "has_qualitative_attribute": [
            {
              "title": "atmosphere",
              "rdf_type": {
                "id": "voc4cat:0007809",
                "title": "atmosphere"
              },
              "value": "5 % H2/N2"
            }
          ],
          "carried_out_by": [
            {
              "id": "coremeta4cat:DEV_JLCAT03_tube-furnace",
              "title": "tube furnace"
            }
          ],
          "has_quantitative_attribute": [
            {
              "title": "heating rate",
              "rdf_type": {
                "id": "voc4cat:0008116",
                "title": "heating rate"
              },
              "value": 500,
              "unit": "https://qudt.org/vocab/unit/K-PER-HR",
              "has_quantity_type": "http://qudt.org/vocab/quantitykind/TemperaturePerTime"
            },
            {
              "title": "gas flow rate",
              "description": "normal litres per hour ('nl/h' in the workbook) at NTP (data provider, Q7)",
              "rdf_type": {
                "id": "voc4cat:0008109",
                "title": "gas flow rate"
              },
              "value": 15,
              "unit": "https://qudt.org/vocab/unit/L-PER-HR",
              "has_quantity_type": "http://qudt.org/vocab/quantitykind/VolumeFlowRate"
            },
            {
              "title": "dwelling time at the final temperature",
              "value": 4,
              "unit": "https://qudt.org/vocab/unit/HR",
              "has_quantity_type": "http://qudt.org/vocab/quantitykind/Time"
            },
            {
              "title": "final temperature",
              "value": 700,
              "unit": "https://qudt.org/vocab/unit/DEG_C",
              "has_quantity_type": "http://qudt.org/vocab/quantitykind/Temperature"
            },
            {
              "title": "starting temperature",
              "description": "room temperature",
              "value": 25,
              "unit": "https://qudt.org/vocab/unit/DEG_C",
              "has_quantity_type": "http://qudt.org/vocab/quantitykind/Temperature"
            }
          ]
        }
      ]
    }
  ],
  "was_generated_by_characterization": [
    {
      "id": "coremeta4cat:CHAR_JLCAT-PXRD-03",
      "title": [
        "PXRD of catalyst"
      ],
      "description": [
        "PXRD of JLCAT03"
      ],
      "rdf_type": {
        "id": "CHMO:0000158",
        "title": "powder X-ray diffraction"
      },
      "sample_state": [
        "solid"
      ],
      "sample_description": [
        "supported catalyst"
      ],
      "sample_preparation": [
        "powder attached to tape"
      ],
      "detector_type": [
        "dectris mythen 1K"
      ],
      "evaluated_entity": [
        {
          "id": "coremeta4cat:CAT_JLCAT03"
        }
      ],
      "has_sample_pretreatment": [
        {
          "value": "grinding"
        }
      ],
      "realized_plan": {
        "id": "coremeta4cat:CHAR_JLCAT-PXRD-03_method",
        "plan_designator": "CHMO:0000158",
        "description": "Step size in degrees 2theta (unit given by the data provider; the step_size slot holds a bare number).",
        "step_size": [
          0.5
        ],
        "xray_source": [
          "Cu k alpha"
        ],
        "monochromator": [
          "Ge-monochromatized"
        ],
        "has_two_theta_range": [
          {
            "min_value": 2,
            "max_value": 90,
            "unit": "https://qudt.org/vocab/unit/DEG",
            "has_quantity_type": "http://qudt.org/vocab/quantitykind/PlaneAngle"
          }
        ],
        "has_operation_mode": [
          {
            "value": "transmission"
          }
        ],
        "has_atmosphere": [
          {
            "value": "ambient"
          }
        ],
        "sample_spinning_speed": [
          {
            "value": 30,
            "unit": "https://qudt.org/vocab/unit/REV-PER-MIN",
            "has_quantity_type": "http://qudt.org/vocab/quantitykind/AngularVelocity"
          }
        ],
        "has_experiment_duration": {
          "value": 80,
          "unit": "https://qudt.org/vocab/unit/MIN",
          "has_quantity_type": "http://qudt.org/vocab/quantitykind/Time"
        },
        "has_temperature": [
          {
            "description": "room temperature",
            "value": 25,
            "unit": "https://qudt.org/vocab/unit/DEG_C",
            "has_quantity_type": "http://qudt.org/vocab/quantitykind/Temperature"
          }
        ]
      },
      "other_identifier": [
        {
          "description": "measurement identifier assigned in the source workbook",
          "notation": "JLCAT-PXRD-03"
        }
      ],
      "carried_out_by": [
        {
          "id": "coremeta4cat:DEV_Stoe-STADI-MP",
          "title": "Stoe STADI-MP diffractometer"
        }
      ]
    }
  ],
  "is_about_activity": [
    {
      "id": "coremeta4cat:REAC_JLCATTEST03",
      "rdf_type": {
        "id": "voc4cat:0000205",
        "title": "epoxidation"
      },
      "catalyst_type": [
        "heterogeneous_catalysis"
      ],
      "catalyst_form": [
        "powdered"
      ],
      "reaction_name": [
        "epoxidation"
      ],
      "other_identifier": [
        {
          "description": "test identifier assigned in the source workbook",
          "notation": "JLCATTEST03"
        }
      ],
      "catalyst_mass": [
        {
          "value": 10,
          "unit": "https://qudt.org/vocab/unit/MilliGM",
          "has_quantity_type": "http://qudt.org/vocab/quantitykind/Mass"
        }
      ],
      "reactor_temperature_range": [
        {
          "min_value": 50,
          "max_value": 100,
          "unit": "https://qudt.org/vocab/unit/DEG_C",
          "has_quantity_type": "http://qudt.org/vocab/quantitykind/Temperature"
        }
      ],
      "has_atmosphere": [
        {
          "value": "Oxygen"
        }
      ],
      "experiment_pressure": [
        {
          "value": 1,
          "unit": "https://qudt.org/vocab/unit/BAR",
          "has_quantity_type": "http://qudt.org/vocab/quantitykind/Pressure"
        }
      ],
      "has_experiment_duration": {
        "value": 12,
        "unit": "https://qudt.org/vocab/unit/HR",
        "has_quantity_type": "http://qudt.org/vocab/quantitykind/Time"
      },
      "product_identification_method": [
        {
          "id": "coremeta4cat:REAC_JLCATTEST03_product_id",
          "title": "GCMS",
          "rdf_type": {
            "id": "CHMO:0000497",
            "title": "gas chromatography-mass spectrometry"
          }
        }
      ],
      "used_starting_material": [
        {
          "id": "coremeta4cat:SM_JLCATTEST03_styrene",
          "title": "styrene",
          "composed_of": [
            {
              "id": "coremeta4cat:CHEM_styrene",
              "title": "styrene",
              "inchi": [
                {
                  "value": "InChI=1S/C8H8/c1-2-8-6-4-3-5-7-8/h2-7H,1H2"
                }
              ]
            }
          ],
          "has_volume": [
            {
              "value": 0.5,
              "unit": "https://qudt.org/vocab/unit/MilliL",
              "has_quantity_type": "http://qudt.org/vocab/quantitykind/Volume"
            }
          ]
        }
      ],
      "used_catalyst": [
        {
          "id": "coremeta4cat:CAT_JLCAT03"
        }
      ],
      "used_solvent": [
        {
          "id": "coremeta4cat:SOLV_JLCATTEST03_1-4-dioxane",
          "title": "1,4 dioxane",
          "composed_of": [
            {
              "id": "coremeta4cat:CHEM_1-4-dioxane",
              "title": "1,4 dioxane",
              "inchi": [
                {
                  "value": "InChI=1S/C4H8O2/c1-2-6-4-3-5-1/h1-4H2"
                }
              ]
            }
          ],
          "has_volume": [
            {
              "value": 5,
              "unit": "https://qudt.org/vocab/unit/MilliL",
              "has_quantity_type": "http://qudt.org/vocab/quantitykind/Volume"
            }
          ]
        }
      ],
      "used_reactor": [
        {
          "id": "coremeta4cat:DEV_MBR01",
          "reactor_designator": "NCIT:C93052",
          "title": "Autoclave",
          "reactor_stirrer_type": [
            "magnetic"
          ],
          "reaction_chamber_shape": [
            "cylinder"
          ],
          "reaction_chamber_material": [
            "stainless steel"
          ],
          "vessel_material": [
            "stainless steel"
          ],
          "other_identifier": [
            {
              "description": "device identifier (AFR_0002018) assigned in the source workbook",
              "notation": "MBR01"
            }
          ],
          "has_qualitative_attribute": [
            {
              "title": "operation mode",
              "rdf_type": {
                "id": "voc4cat:0000108",
                "title": "operation mode"
              },
              "value": "batch"
            }
          ],
          "stirring_rate": [
            {
              "value": 500,
              "unit": "https://qudt.org/vocab/unit/REV-PER-MIN",
              "has_quantity_type": "http://qudt.org/vocab/quantitykind/AngularVelocity"
            }
          ],
          "stirrer_diameter": [
            {
              "value": 10,
              "unit": "https://qudt.org/vocab/unit/MilliM",
              "has_quantity_type": "http://qudt.org/vocab/quantitykind/Length"
            }
          ],
          "reactor_working_volume": [
            {
              "description": "vessel only, without fittings or connections (data provider, Q12)",
              "value": 10,
              "unit": "https://qudt.org/vocab/unit/MilliL",
              "has_quantity_type": "http://qudt.org/vocab/quantitykind/Volume"
            }
          ],
          "batch_duration": {
            "value": 12,
            "unit": "https://qudt.org/vocab/unit/HR",
            "has_quantity_type": "http://qudt.org/vocab/quantitykind/Time"
          }
        }
      ],
      "has_temperature": [
        {
          "value": 100,
          "unit": "https://qudt.org/vocab/unit/DEG_C",
          "has_quantity_type": "http://qudt.org/vocab/quantitykind/Temperature"
        }
      ],
      "generated_product": [
        {
          "id": "coremeta4cat:PROD_JLCATTEST03_styrene-oxide",
          "title": "styrene oxide",
          "composed_of": [
            {
              "id": "coremeta4cat:CHEM_styrene-oxide",
              "title": "styrene oxide",
              "inchi": [
                {
                  "value": "InChI=1S/C8H8O/c1-2-4-7(5-3-1)8-6-9-8/h1-5,8H,6H2"
                }
              ]
            }
          ]
        },
        {
          "id": "coremeta4cat:PROD_JLCATTEST03_benzaldehyde",
          "title": "benzaldehyde",
          "composed_of": [
            {
              "id": "coremeta4cat:CHEM_benzaldehyde",
              "title": "benzaldehyde",
              "inchi": [
                {
                  "value": "InChI=1S/C7H6O/c8-6-7-4-2-1-3-5-7/h1-6H"
                }
              ]
            }
          ]
        }
      ],
      "has_yield": [
        {
          "description": "yield of generated product 1 (styrene oxide)",
          "value": 20,
          "unit": "https://qudt.org/vocab/unit/PERCENT",
          "has_quantity_type": "http://qudt.org/vocab/quantitykind/Dimensionless"
        },
        {
          "description": "yield of generated product 2 (benzaldehyde)",
          "value": 22,
          "unit": "https://qudt.org/vocab/unit/PERCENT",
          "has_quantity_type": "http://qudt.org/vocab/quantitykind/Dimensionless"
        }
      ],
      "used_reactant": [
        {
          "id": "coremeta4cat:REAG_JLCATTEST03_oxygen",
          "title": "oxygen",
          "description": "listed as reactant by the data provider; also the atmosphere of the test (Reaction!G3)"
        }
      ]
    }
  ],
  "is_about_entity": [
    {
      "id": "coremeta4cat:CAT_JLCAT03",
      "title": "Pt/Al2O3 (5 wt.%)"
    }
  ]
}

File: dev/assets/examples/CatalysisDataset-b74m-m6rp.json
{
  "id": "hdl:21.11165/4cat/b74m-m6rp",
  "title": [
    "Dataset for Publication: Experimental and Microkinetic Investigation of Thermo-Catalytic Ammonia Decomposition over a Ba-promoted Ru/Ni-BCZY Catalyst for Use in Ammonia-fed Protonic Ceramic Cells"
  ],
  "description": [
    "Data from Davari et al., Appl. Catal. A 708 (2025) 120571: H2-TPR of the Ni-BCZY cermet; NH3 decomposition light-off curves of six Ru/Ba catalysts on Ni-BCZY, Ni-YSZ and YSZ at 500-3000 ppm NH3 in a packed bed (1 bar, GHSV 50,000 h-1); and DETCHEM microkinetic packed-bed simulations: comparison with the experiments for literature and optimized parameters, axial and surface-coverage profiles, turnover frequencies, and variation of inlet NH3, GHSV and pressure. File names follow the figures of a version of the article; from Fig6 on they do not match the published figure numbers."
  ],
  "rdf_type": {
    "id": "VOC4CAT:0007001",
    "title": "heterogeneous catalysis"
  },
  "keyword": [
    "Ammonia decomposition",
    "Ru catalyst",
    "Ni-BCZY",
    "Hydrogen production/generation",
    "Protonic Ceramic Cell",
    "Thermo-catalytic experiments",
    "Microkinetic modeling"
  ],
  "creator": [
    {
      "name": [
        "Davari, Sadaf"
      ]
    },
    {
      "name": [
        "Chacko, Rinu"
      ]
    },
    {
      "name": [
        "Bastek, Tim"
      ]
    },
    {
      "name": [
        "Lott, Patrick"
      ]
    },
    {
      "name": [
        "Dailly, Julian"
      ]
    },
    {
      "name": [
        "Angeli, Sofia"
      ]
    },
    {
      "name": [
        "Deutschmann, Olaf"
      ]
    }
  ],
  "publisher": {
    "name": [
      "NFDI4Cat Central Data Repository"
    ]
  },
  "is_referenced_by": [
    {
      "id": "https://doi.org/10.1016/j.apcata.2025.120571",
      "title": "Davari et al., Appl. Catal. A 708 (2025) 120571"
    }
  ],
  "dataset_distribution": [
    {
      "access_URL": [
        {
          "id": "https://hdl.handle.net/21.11165/4cat/b74m-m6rp",
          "title": "Repository landing page"
        }
      ],
      "licence": {
        "id": "https://creativecommons.org/licenses/by/4.0/",
        "title": "CC BY 4.0"
      }
    }
  ],
  "other_identifier": [
    {
      "notation": "https://hdl.handle.net/21.11165/4cat/b74m-m6rp"
    }
  ],
  "was_generated_by": [
    {
      "id": "coremeta4cat:SYN_b74m-m6rp_Ru_Ba_IWI",
      "activity_designator": "Synthesis",
      "title": [
        "Ru and Ba on Ni-BCZY, Ni-YSZ and YSZ by stepwise incipient wetness impregnation"
      ],
      "nominal_composition": [
        "1Ru/Ni-BCZY: 1.0 wt% Ru",
        "0.5Ru/1Ba/Ni-BCZY: 0.5 wt% Ru, 1.0 wt% Ba",
        "0.5Ru/0.5Ba/Ni-BCZY: 0.5 wt% Ru, 0.5 wt% Ba",
        "1Ru/1Ba/YSZ: 1.0 wt% Ru, 1.0 wt% Ba",
        "1Ru/1Ba/Ni-YSZ: 1.0 wt% Ru, 1.0 wt% Ba"
      ],
      "catalyst_measured_properties": [
        "Ru distribution and nanoparticle size of 0.5Ru/1Ba/Ni-BCZY by SEM/EDX (article Figs. 4-5; images not deposited)"
      ],
      "had_input_entity": [
        {
          "id": "coremeta4cat:PREC_b74m-m6rp_RuNO_NO3",
          "title": "ruthenium(III) nitrosyl nitrate, aqueous solution (Alfa Aesar)"
        },
        {
          "id": "coremeta4cat:PREC_b74m-m6rp_BaNO3",
          "title": "barium nitrate, Ba(NO3)2 (Alfa Aesar), dissolved in deionised water"
        },
        {
          "id": "coremeta4cat:SUP_b74m-m6rp_supports",
          "title": "crushed Ni-BCZY, Ni-YSZ and YSZ supports",
          "description": "Output of SYN_b74m-m6rp_cermet_supports"
        }
      ],
      "had_output_entity": [
        {
          "id": "coremeta4cat:CAT_b74m-m6rp_1Ru_Ni-BCZY",
          "title": "1Ru/Ni-BCZY"
        },
        {
          "id": "coremeta4cat:CAT_b74m-m6rp_0.5Ru-1Ba_Ni-BCZY",
          "title": "0.5Ru/1Ba/Ni-BCZY"
        },
        {
          "id": "coremeta4cat:CAT_b74m-m6rp_0.5Ru-0.5Ba_Ni-BCZY",
          "title": "0.5Ru/0.5Ba/Ni-BCZY"
        },
        {
          "id": "coremeta4cat:CAT_b74m-m6rp_1Ru-1Ba_YSZ",
          "title": "1Ru/1Ba/YSZ"
        },
        {
          "id": "coremeta4cat:CAT_b74m-m6rp_1Ru-1Ba_Ni-YSZ",
          "title": "1Ru/1Ba/Ni-YSZ"
        }
      ],
      "realized_plan": {
        "id": "coremeta4cat:SYN_b74m-m6rp_IWI_method",
        "plan_designator": "voc4cat:0007028",
        "title": "stepwise incipient wetness impregnation, calcination, granulation",
        "description": "Because of the low pore volume of the cermets the precursor solution was added in 100 uL steps, each followed by drying at 348 K for 15 min, until the target loading was reached. Nitrates decomposed by calcination for 5 h at 873 K in static air; granulated to 120-250 um.",
        "impregnation_type": [
          "incipient_wetness"
        ],
        "has_drying_temperature": [
          {
            "value": 348.15,
            "has_quantity_type": "http://qudt.org/vocab/quantitykind/Temperature",
            "unit": "https://qudt.org/vocab/unit/K"
          }
        ],
        "has_drying_duration": {
          "value": 15,
          "has_quantity_type": "http://qudt.org/vocab/quantitykind/Time",
          "unit": "https://qudt.org/vocab/unit/MIN"
        },
        "has_calcination_temperature_range": [
          {
            "min_value": 873.15,
            "max_value": 873.15,
            "has_quantity_type": "http://qudt.org/vocab/quantitykind/Temperature",
            "unit": "https://qudt.org/vocab/unit/K"
          }
        ],
        "has_calcination_dwelling_time": {
          "value": 5,
          "has_quantity_type": "http://qudt.org/vocab/quantitykind/Time",
          "unit": "https://qudt.org/vocab/unit/HR"
        },
        "has_calcination_atmosphere": [
          {
            "value": "static air"
          }
        ]
      },
      "other_identifier": [
        {
          "notation": "https://hdl.handle.net/21.11165/4cat/b74m-m6rp"
        }
      ]
    },
    {
      "id": "coremeta4cat:SYN_b74m-m6rp_cermet_supports",
      "activity_designator": "Synthesis",
      "title": [
        "Ni-BCZY, Ni-YSZ and YSZ supports from sintered tapes"
      ],
      "nominal_composition": [
        "Ni-BCZY cermet: NiO and BaCe0.8Zr0.1Y0.1O3-d (BCZY811), 60:40 by weight before reduction",
        "Ni-YSZ cermet: NiO and 8-YSZ, 60:40 by weight before reduction",
        "YSZ (8-YSZ, Ni-free)"
      ],
      "catalyst_measured_properties": [
        "BET surface area: NiO-BCZY (oxidized) 1.1 m2/g, YSZ powder 14.1 m2/g (article Table 2)",
        "Ni dispersion of Ni-BCZY 3.17% (H2-TPD)"
      ],
      "had_input_entity": [
        {
          "id": "coremeta4cat:PREC_b74m-m6rp_BCZY811",
          "title": "BaCe0.8Zr0.1Y0.1O3-d powder (BCZY811, CerPoTech)"
        },
        {
          "id": "coremeta4cat:PREC_b74m-m6rp_8YSZ",
          "title": "8 mol% yttria-stabilised zirconia powder (8-YSZ, Tosoh)"
        },
        {
          "id": "coremeta4cat:PREC_b74m-m6rp_NiO",
          "title": "NiO powder (J.T. Baker)"
        },
        {
          "id": "coremeta4cat:PREC_b74m-m6rp_graphite",
          "title": "graphite pore former (TimCal)"
        },
        {
          "id": "coremeta4cat:PREC_b74m-m6rp_tape_organics",
          "title": "ethanol and methyl ethyl ketone (solvents, dispersant), polyvinyl butyral (binder), PEG and TEG-EH (plasticizers, Eastman)"
        }
      ],
      "had_output_entity": [
        {
          "id": "coremeta4cat:SUP_b74m-m6rp_Ni-BCZY",
          "title": "crushed Ni-BCZY cermet powder"
        },
        {
          "id": "coremeta4cat:SUP_b74m-m6rp_Ni-YSZ",
          "title": "crushed Ni-YSZ cermet powder"
        },
        {
          "id": "coremeta4cat:SUP_b74m-m6rp_YSZ",
          "title": "crushed YSZ powder"
        }
      ],
      "realized_plan": {
        "id": "coremeta4cat:SYN_b74m-m6rp_tape_casting_method",
        "title": "tape casting, sintering and crushing",
        "description": "Ceramic powder (and NiO for the cermets) slurried with graphite, ethanol and MEK in a TURBULA 3D shaker for 24 h; PVB, PEG and TEG-EH added, mixed 3 h, rested 24 h, de-aired under vacuum; cast with a ZAA 2300 film applicator onto silicone-coated PET; dried 12 h at room temperature and 10 min at 773 K; sintered 9 h at 1673 K (heating 1 K/min, cooling 3 K/min); crushed to a fine powder."
      },
      "other_identifier": [
        {
          "notation": "https://hdl.handle.net/21.11165/4cat/b74m-m6rp"
        }
      ]
    },
    {
      "id": "coremeta4cat:CHAR_b74m-m6rp_TCD",
      "activity_designator": "Characterization",
      "title": [
        "H2-TPR of the Ni-BCZY cermet (article Fig. 1)"
      ],
      "description": [
        "Temperature-programmed reduction of about 0.1 g Ni-BCZY powder in a quartz reactor, from room temperature to 1223 K at 10 K/min in 10% H2/Ar (50 mL/min); H2 consumption followed by a thermal conductivity detector. Deposited signal 38-951 C."
      ],
      "rdf_type": {
        "id": "CHMO:0002908",
        "title": "temperature-programmed reduction"
      },
      "carried_out_by": [
        {
          "id": "coremeta4cat:DEV_b74m-m6rp_TCD",
          "title": "TPR set-up with quartz reactor and thermal conductivity detector",
          "description": "Instrument model not stated in the article."
        }
      ],
      "evaluated_entity": [
        {
          "id": "coremeta4cat:CAT_b74m-m6rp_Ni-BCZY",
          "title": "Ni-BCZY cermet powder"
        }
      ],
      "realized_plan": {
        "id": "coremeta4cat:CHAR_b74m-m6rp_TCD_method",
        "plan_designator": "CHMO:0002908",
        "title": "H2-TPR, 10 K/min to 1223 K",
        "description": "About 0.1 g sample, 10% H2 in Ar at 50 mL/min, TCD detection.",
        "has_temperature_range": [
          {
            "min_value": 298.15,
            "max_value": 1223.15,
            "has_quantity_type": "http://qudt.org/vocab/quantitykind/Temperature",
            "unit": "https://qudt.org/vocab/unit/K",
            "description": "room temperature to 1223 K (the article gives 1223 K as the end point)"
          }
        ],
        "has_heating_rate": [
          {
            "value": 10,
            "has_quantity_type": "http://qudt.org/vocab/quantitykind/TemperaturePerTime",
            "unit": "https://qudt.org/vocab/unit/K-PER-MIN"
          }
        ],
        "reducing_gas_composition": [
          "10% H2 in Ar, 50 mL/min"
        ]
      },
      "other_identifier": [
        {
          "notation": "https://hdl.handle.net/21.11165/4cat/b74m-m6rp"
        }
      ]
    },
    {
      "id": "coremeta4cat:SIM_b74m-m6rp_MKM_parametric",
      "activity_designator": "Simulation",
      "title": [
        "Microkinetic NH3 decomposition: reactor profiles, TOF and parameter variation"
      ],
      "description": [
        "Simulations with the optimized microkinetic mechanism: axial NH3 and conversion profiles over the 12 mm bed at 618-818 K (article Fig. 8); spatially resolved surface coverages at 615 and 818 K (Fig. 9); turnover frequency of the Ru-only, Ni-only and combined models at 498-848 K, computed without reactor effects (Fig. 10); and variation of inlet NH3, GHSV (100-100,000 h-1) and pressure at 615 K or as a function of temperature (Fig. 11). Base case: 1000 ppm NH3 in Ar, 1 bar, GHSV 50,000 h-1, 615 K (= T10 of 0.5Ru/1Ba/Ni-BCZY)."
      ],
      "software_package": [
        "DETCHEM-PBR (DETCHEM package), reactor simulations",
        "DETCHEM-SURFPROBE, surface coverages and TOF without reactor effects"
      ],
      "evaluated_entity": [
        {
          "id": "coremeta4cat:CAT_b74m-m6rp_0.5Ru-1Ba_Ni-BCZY",
          "title": "0.5Ru/1Ba/Ni-BCZY (modelled as Ru and Ni surface sites)"
        }
      ],
      "realized_plan": {
        "id": "coremeta4cat:SIM_b74m-m6rp_MKM_parametric_method",
        "plan_designator": "coremeta4cat:Microkinetics",
        "title": "optimized microkinetic packed-bed model, parameter variation",
        "description": "Mechanism with the optimized Ru and Ni parameters (article Table 4). Varied inputs: inlet NH3 mole fraction, GHSV, pressure, temperature."
      },
      "calculated_property": [
        {
          "value": "TOF 3.2e-4 to 0.37 s-1 (Ni+Ru sites, 498-848 K)",
          "description": "Turnover frequency of NH3 decomposition, deposit Fig11_Ni+Ru.tab (article Fig. 10); Ni-only and Ru-only in Fig11_Ni.tab and Fig11_Ru.tab"
        },
        {
          "value": "surface coverages of 12 surface species along the bed at 615 and 818 K",
          "description": "Deposit Fig10_615K.csv, Fig10_818K.csv (article Fig. 9)"
        },
        {
          "value": "NH3 conversion vs. temperature for inlet NH3 100 ppm-100%, GHSV 100-100,000 h-1, pressure 0.5-10 bar",
          "description": "Deposit Fig12b, Fig12d, Fig12f; TOF at 615 K vs. the same parameters in Fig12_a, Fig12c, Fig12e (article Fig. 11 shows 100-10,000 ppm and 0.5-5 bar)"
        }
      ],
      "other_identifier": [
        {
          "notation": "https://hdl.handle.net/21.11165/4cat/b74m-m6rp"
        }
      ]
    },
    {
      "id": "coremeta4cat:SIM_b74m-m6rp_MKM_validation",
      "activity_designator": "Simulation",
      "title": [
        "Microkinetic simulation of NH3 decomposition light-off on Ni-BCZY and 0.5Ru/1Ba/Ni-BCZY"
      ],
      "description": [
        "One-dimensional packed-bed reactor simulation (negligible axial diffusion) with a mean-field surface mechanism on Ru and Ni sites, compared with the measured light-off curves at 500, 1000 and 3000 ppm NH3 in Ar, 1 bar, GHSV 50,000 h-1, ramp 2 K/min. Ni steps start from Zhu et al. (Int. J. Green Energy 19 (2022) 1568), Ru steps from Zhang et al. (ACS Sustain. Chem. Eng. 7 (2019) 18038, Ba-promoted Ru on YSZ, coverage-dependent activation energies). Both parameter sets were re-optimized against the 1000 ppm data and validated with the 500 and 3000 ppm data; the optimized set is article Table 4. Surface species: Ru, H-Ru, N-Ru, NH-Ru, NH2-Ru, NH3-Ru, Ni, H-Ni, N-Ni, NH-Ni, NH2-Ni, NH3-Ni."
      ],
      "software_package": [
        "DETCHEM-PBR (DETCHEM package)",
        "CaRMeN (Catalytic Reaction Mechanisms Network)",
        "DETCHEM-ADJUST (thermodynamic consistency during optimization)"
      ],
      "evaluated_entity": [
        {
          "id": "coremeta4cat:CAT_b74m-m6rp_0.5Ru-1Ba_Ni-BCZY",
          "title": "0.5Ru/1Ba/Ni-BCZY (modelled as Ru and Ni surface sites)"
        },
        {
          "id": "coremeta4cat:CAT_b74m-m6rp_Ni-BCZY",
          "title": "Ni-BCZY (modelled as Ni surface sites)"
        }
      ],
      "realized_plan": {
        "id": "coremeta4cat:SIM_b74m-m6rp_MKM_method",
        "plan_designator": "coremeta4cat:Microkinetics",
        "title": "microkinetic packed-bed model, literature and optimized parameters",
        "description": "Modified Arrhenius rate expressions with coverage-dependent activation energies; catalytic area scaled by F_cat/geo from the metal dispersion. Parameter optimization in 5% steps with two dependent parameters fixed by thermodynamic consistency."
      },
      "calculated_property": [
        {
          "value": "NH3 conversion vs. surface temperature, 498-848 K, 9 simulated curves",
          "description": "Deposit Fig6a-c (0.5Ru/1Ba/Ni-BCZY, original), Fig7a-c (Ni-BCZY, original and optimized), Fig8a-c (0.5Ru/1Ba/Ni-BCZY, optimized)"
        }
      ],
      "other_identifier": [
        {
          "notation": "https://hdl.handle.net/21.11165/4cat/b74m-m6rp"
        }
      ]
    }
  ],
  "is_about_activity": [
    {
      "id": "coremeta4cat:REAC_b74m-m6rp_NH3_decomposition",
      "reaction_name": [
        "thermocatalytic ammonia decomposition"
      ],
      "title": [
        "NH3 decomposition light-off over Ru/Ni-BCZY and reference catalysts (6 catalysts, 3 inlet concentrations)"
      ],
      "description": [
        "Thermocatalytic decomposition of ammonia (2 NH3 -> N2 + 3 H2) measured as light-off curves in a packed bed: NH3 in Ar at 1 bar, GHSV 50,000 h-1, temperature ramped from 473 to 873 K at 2 K/min, after 1.5 h pretreatment at 873 K in 5% H2/Ar and 1 h Ar purge at 473 K. Six catalysts at 1000 ppm NH3 (Fig. 2); 0.5Ru/1Ba/Ni-BCZY and Ni-BCZY also at 500 and 3000 ppm (Fig. 3 and simulation comparisons). Article Table 3 gives T10/T50: Ni-BCZY 656/717 K, 1Ru/Ni-BCZY 621/675 K, 0.5Ru/1Ba/Ni-BCZY 615/675 K, 0.5Ru/0.5Ba/Ni-BCZY 621/676 K, 1Ru/1Ba/YSZ 536/589 K, 1Ru/1Ba/Ni-YSZ 621/688 K. The deposited curve for 0.5Ru/0.5Ba/Ni-BCZY is unreadable (lost decimal separators); its T10/T50 survive only in the article."
      ],
      "rdf_type": {
        "id": "VOC4CAT:0007001",
        "title": "heterogeneous catalysis"
      },
      "catalyst_type": [
        "heterogeneous_catalysis"
      ],
      "catalyst_form": [
        "supported"
      ],
      "catalyst_mass": [
        {
          "value": 300,
          "has_quantity_type": "http://qudt.org/vocab/quantitykind/Mass",
          "unit": "https://qudt.org/vocab/unit/MilliGM",
          "description": "Catalyst granulate per test, mixed with 700 mg silica"
        }
      ],
      "used_catalyst": [
        {
          "id": "coremeta4cat:CAT_b74m-m6rp_0.5Ru-1Ba_Ni-BCZY",
          "title": "0.5Ru/1Ba/Ni-BCZY",
          "description": "0.5 wt% Ru and 1 wt% Ba on crushed Ni-BCZY cermet; 500, 1000, 3000 ppm NH3",
          "has_quantitative_attribute": [
            {
              "value": 0.5,
              "has_quantity_type": "http://qudt.org/vocab/quantitykind/MassFraction",
              "unit": "https://qudt.org/vocab/unit/PERCENT",
              "description": "Ru, nominal"
            },
            {
              "value": 1.0,
              "has_quantity_type": "http://qudt.org/vocab/quantitykind/MassFraction",
              "unit": "https://qudt.org/vocab/unit/PERCENT",
              "description": "Ba, nominal"
            }
          ]
        },
        {
          "id": "coremeta4cat:CAT_b74m-m6rp_0.5Ru-0.5Ba_Ni-BCZY",
          "title": "0.5Ru/0.5Ba/Ni-BCZY",
          "description": "1000 ppm NH3; the deposited file lost its decimal separators",
          "has_quantitative_attribute": [
            {
              "value": 0.5,
              "has_quantity_type": "http://qudt.org/vocab/quantitykind/MassFraction",
              "unit": "https://qudt.org/vocab/unit/PERCENT",
              "description": "Ru, nominal"
            },
            {
              "value": 0.5,
              "has_quantity_type": "http://qudt.org/vocab/quantitykind/MassFraction",
              "unit": "https://qudt.org/vocab/unit/PERCENT",
              "description": "Ba, nominal"
            }
          ]
        },
        {
          "id": "coremeta4cat:CAT_b74m-m6rp_1Ru_Ni-BCZY",
          "title": "1Ru/Ni-BCZY",
          "description": "1000 ppm NH3",
          "has_quantitative_attribute": [
            {
              "value": 1.0,
              "has_quantity_type": "http://qudt.org/vocab/quantitykind/MassFraction",
              "unit": "https://qudt.org/vocab/unit/PERCENT",
              "description": "Ru, nominal"
            }
          ]
        },
        {
          "id": "coremeta4cat:CAT_b74m-m6rp_Ni-BCZY",
          "title": "Ni-BCZY cermet",
          "description": "Bare cermet (NiO:BCZY811 = 60:40 by weight before reduction); 500, 1000, 3000 ppm NH3"
        },
        {
          "id": "coremeta4cat:CAT_b74m-m6rp_1Ru-1Ba_Ni-YSZ",
          "title": "1Ru/1Ba/Ni-YSZ",
          "description": "1000 ppm NH3",
          "has_quantitative_attribute": [
            {
              "value": 1.0,
              "has_quantity_type": "http://qudt.org/vocab/quantitykind/MassFraction",
              "unit": "https://qudt.org/vocab/unit/PERCENT",
              "description": "Ru, nominal"
            },
            {
              "value": 1.0,
              "has_quantity_type": "http://qudt.org/vocab/quantitykind/MassFraction",
              "unit": "https://qudt.org/vocab/unit/PERCENT",
              "description": "Ba, nominal"
            }
          ]
        },
        {
          "id": "coremeta4cat:CAT_b74m-m6rp_1Ru-1Ba_YSZ",
          "title": "1Ru/1Ba/YSZ",
          "description": "1000 ppm NH3; Ni-free YSZ support",
          "has_quantitative_attribute": [
            {
              "value": 1.0,
              "has_quantity_type": "http://qudt.org/vocab/quantitykind/MassFraction",
              "unit": "https://qudt.org/vocab/unit/PERCENT",
              "description": "Ru, nominal"
            },
            {
              "value": 1.0,
              "has_quantity_type": "http://qudt.org/vocab/quantitykind/MassFraction",
              "unit": "https://qudt.org/vocab/unit/PERCENT",
              "description": "Ba, nominal"
            }
          ]
        }
      ],
      "used_reactant": [
        {
          "id": "coremeta4cat:REAC_b74m-m6rp_NH3",
          "title": "ammonia",
          "rdf_type": {
            "id": "CHEBI:16134",
            "title": "ammonia"
          }
        },
        {
          "id": "coremeta4cat:REAC_b74m-m6rp_Ar",
          "title": "argon (balance)",
          "rdf_type": {
            "id": "CHEBI:49475",
            "title": "argon atom"
          }
        }
      ],
      "generated_product": [
        {
          "id": "coremeta4cat:PROD_b74m-m6rp_N2",
          "title": "dinitrogen",
          "rdf_type": {
            "id": "CHEBI:17997",
            "title": "dinitrogen"
          }
        },
        {
          "id": "coremeta4cat:PROD_b74m-m6rp_H2",
          "title": "dihydrogen",
          "rdf_type": {
            "id": "CHEBI:18276",
            "title": "dihydrogen"
          }
        }
      ],
      "used_reactor": [
        {
          "id": "coremeta4cat:REAC_b74m-m6rp_reactor",
          "reactor_designator": "coremeta4cat:FixedBedReactor",
          "title": "quartz glass tubular packed-bed reactor",
          "description": "0.8 cm inner diameter, 100 cm long, in a furnace; bed fixed by quartz wool, about 1.2 cm long; catalyst and silica sieve fraction 120-250 um; Bronkhorst mass flow controllers; two type N thermocouples about 2 mm up- and downstream of the bed.",
          "catalyst_bed_diameter": [
            {
              "value": 0.8,
              "has_quantity_type": "http://qudt.org/vocab/quantitykind/Length",
              "unit": "https://qudt.org/vocab/unit/CentiM"
            }
          ],
          "catalyst_bed_height": [
            {
              "value": 1.2,
              "has_quantity_type": "http://qudt.org/vocab/quantitykind/Length",
              "unit": "https://qudt.org/vocab/unit/CentiM"
            }
          ],
          "catalyst_dilution_material": [
            "silica particles, 700 mg, 120-250 um"
          ]
        }
      ],
      "product_identification_method": [
        {
          "id": "coremeta4cat:REAC_b74m-m6rp_FTIR",
          "title": "online FTIR gas analysis",
          "description": "MKS Instruments MG2030 FTIR spectrometer, continuous analysis of the effluent gas"
        }
      ],
      "reactor_temperature_range": [
        {
          "min_value": 473.15,
          "max_value": 873.15,
          "has_quantity_type": "http://qudt.org/vocab/quantitykind/Temperature",
          "unit": "https://qudt.org/vocab/unit/K",
          "description": "Ramp 473-873 K at 2 K/min; deposited inlet temperature 200-601 C"
        }
      ],
      "experiment_pressure": [
        {
          "value": 1.0,
          "has_quantity_type": "http://qudt.org/vocab/quantitykind/Pressure",
          "unit": "https://qudt.org/vocab/unit/BAR"
        }
      ],
      "feed_composition_range": [
        {
          "min_value": 500.0,
          "max_value": 3000.0,
          "has_quantity_type": "http://qudt.org/vocab/quantitykind/MoleFraction",
          "unit": "https://qudt.org/vocab/unit/PPM",
          "description": "NH3 at the inlet (500, 1000, 3000 ppm), balance Ar"
        }
      ],
      "other_identifier": [
        {
          "notation": "https://hdl.handle.net/21.11165/4cat/b74m-m6rp"
        }
      ]
    }
  ],
  "is_about_entity": [
    {
      "id": "coremeta4cat:CAT_b74m-m6rp_all",
      "title": "Ru/Ba catalysts on Ni-BCZY, Ni-YSZ and YSZ",
      "description": "Six catalysts: Ni-BCZY, 1Ru/Ni-BCZY, 0.5Ru/1Ba/Ni-BCZY, 0.5Ru/0.5Ba/Ni-BCZY, 1Ru/1Ba/YSZ, 1Ru/1Ba/Ni-YSZ. See is_about_activity for per-catalyst detail."
    }
  ]
}
