Repository: nfdi4cat/CoreMeta4Cat

# CoreMeta4Cat

**CoreMeta4Cat** is a shared metadata standard for catalysis research developed under [NFDI4Cat](https://www.nfdi4cat.de/). At its core, it answers questions that come up whenever catalysis datasets need to be shared, compared, or reused: *what information does a dataset need to include to be understood by someone outside your group?*

CoreMeta4Cat defines that minimum set of information — which fields are required, which are recommended, and which are optional — across four data classes: Synthesis, Characterization, Reaction, and Simulation. It builds on [DCAT-AP+](https://nfdi-de.github.io/dcat-ap-plus/) and [ChemDCAT-AP](https://nfdi-de.github.io/chem-dcat-ap/), and draws its terminology from [Voc4Cat](https://nfdi4cat.github.io/voc4cat/), NFDI4Cat's controlled vocabulary for catalysis.

> **Documentation:** [nfdi4cat.github.io/CoreMeta4Cat](https://nfdi4cat.github.io/CoreMeta4Cat/)

---

## Who is this for?

| I am… | Start here |
|---|---|
| A **researcher** who wants to check or improve the metadata in my dataset | [Download metadata list](https://nfdi4cat.github.io/CoreMeta4Cat/latest/assets/coremeta4cat_vocabulary.xlsx) · [Metadata Checker (in development)](#metadata-list-and-metadata-checker) |
| A **data steward** or repository manager | [Getting Started on the docs site](https://nfdi4cat.github.io/CoreMeta4Cat/latest/getting-started/) |
| A **developer** contributing to the schema or tooling | [Schema architecture](#schema-architecture) · [Developer tooling](#developer-tooling) |
| **New to CoreMeta4Cat** and just exploring | [Documentation site](https://nfdi4cat.github.io/CoreMeta4Cat/latest/) |

---

## Metadata list and Metadata Checker

The most up-to-date list of CoreMeta4Cat metadata fields for all four research domains — Synthesis, Characterization, Reaction, and Simulation — is available as a structured Excel workbook:

[⬇ Download the metadata list](https://nfdi4cat.github.io/CoreMeta4Cat/latest/assets/coremeta4cat_vocabulary.xlsx)

Each domain lists its fields grouped by priority (Mandatory, Recommended, Optional), with plain-language descriptions and links to controlled vocabulary terms where available. This is the right starting point if you want to understand what metadata your dataset should include.

We are also developing a **Metadata Checker**: an ELN-style form for entering and submitting new data along the CoreMeta4Cat fields, with feedback buttons for reporting problems with a field while you work. It is still in development and will be linked here once it is available.

---

## The four research domains

CoreMeta4Cat covers four domains of catalysis research. Each defines its own set of Mandatory, Recommended, and Optional metadata fields.

| Domain | What it covers |
|---|---|
| **Synthesis** | How a catalyst is prepared — precursors, preparation method, process conditions, and measured properties |
| **Characterization** | How a catalyst is analysed — technique, instrument, sample, and method-specific parameters |
| **Reaction** | How a catalytic experiment is run — reactor type, reactants, conditions, and product identification |
| **Simulation** | How a computational study is performed — software, method, conditions, and calculated properties |

Full field listings: [Synthesis](https://nfdi4cat.github.io/CoreMeta4Cat/latest/synthesis/) · [Characterization](https://nfdi4cat.github.io/CoreMeta4Cat/latest/characterization/) · [Reaction](https://nfdi4cat.github.io/CoreMeta4Cat/latest/reaction/) · [Simulation](https://nfdi4cat.github.io/CoreMeta4Cat/latest/simulation/)

---

## Vocabulary reference workbook

A structured Excel overview of all metadata fields — grouped by domain, colour-coded by Mandatory / Recommended / Optional — is available at [`docs/assets/coremeta4cat_vocabulary.xlsx`](docs/assets/coremeta4cat_vocabulary.xlsx).

This file is **generated automatically from the schema** and is intended as a reference and starting point, not a data entry form. The schema is the authoritative source; the workbook reflects it.

[⬇ Download the vocabulary workbook](https://nfdi4cat.github.io/CoreMeta4Cat/latest/assets/coremeta4cat_vocabulary.xlsx)

---

## Schema architecture

CoreMeta4Cat is implemented as a modular [LinkML](https://linkml.io/) schema:

```
coremeta4cat.yaml              ← top-level aggregator + CatalysisDataset
  └── coremeta4cat_common.yaml          ← shared slots and enumerations
        ├── coremeta4cat_synthesis_ap.yaml       ← Synthesis + preparation methods
        ├── coremeta4cat_characterization_ap.yaml ← Characterization + techniques
        ├── coremeta4cat_reaction_ap.yaml        ← Reaction + reactor types
        └── coremeta4cat_simulation_ap.yaml      ← Simulation + methods
```

The schema generates Python datamodels, OWL ontology, JSON-LD, and TypeScript representations automatically.

---

File: dev/assets/examples/CatalysisDataset-2d6m-exeb.yaml
---
id: hdl:21.11165/4cat/2d6m-exeb
title:
- 'Dataset for Publication: Reaction Kinetics of CO and CO2 Methanation over Nickel'
description:
- 'Steady-state methanation kinetics screening dataset covering 16 valid experimental runs (Exp2,3,4,7,8,9,11,12,13,14,15,16,17,18,19,20
  -- Exp1, Exp5, Exp6, Exp10 excluded by the data providers, see ReadMe.txt) over 16 distinct supported
  Ni catalysts (Al2O3, SiO2, ZrO2, TiO2, MgAl2O4 supports; 5-40.8 wt% Ni) in isothermal cylindrical fixed-bed
  reactors. Three reaction types were studied depending on feed gas composition: CO methanation (4 runs),
  CO2 methanation (8 runs), and mixed CO/CO2 co-methanation (4 runs). Conversion was determined from outlet
  gas composition analysis. Related publication: DOI 10.1021/acs.iecr.1c00389.'
rdf_type:
  id: VOC4CAT:0007001
  title: heterogeneous catalysis
keyword:
- Chemistry
- Catalysis
- Heterogeneous catalysis
- CO methanation
- CO2 methanation
- Nickel catalyst
- Fixed-bed reactor
creator:
- name:
  - 'Schmider, Daniel'
- name:
  - 'Maier, Lubow'
- name:
  - 'Deutschmann, Olaf'
publisher:
  name:
  - NFDI4Cat Central Data Repository
dataset_distribution:
- access_URL:
  - id: https://hdl.handle.net/21.11165/4cat/2d6m-exeb
    title: Repository landing page
  description:
  - Repository landing page providing access to the per-experiment CSV/JSON data files.
  licence:
    id: https://creativecommons.org/licenses/by/4.0/
    title: CC BY 4.0
other_identifier:
- notation: https://hdl.handle.net/21.11165/4cat/2d6m-exeb
- notation: doi:10.1021/acs.iecr.1c00389
  description: Related publication DOI
was_generated_by:
- id: coremeta4cat:CHAR_2d6m-exeb_outlet_gas_analysis
  title:
  - Outlet gas composition analysis (all 16 runs)
  description:
  - 'Steady-state outlet gas composition analysis used to determine CO/CO2 conversion for all 16 catalyst
    screening runs (CO methanation: Exp2, 3, 4, 12; CO2 methanation: Exp7, 8, 9, 13, 14, 15, 16, 17; mixed
    CO/CO2 methanation: Exp11, 18, 19, 20). Dataset files do not name a specific instrument model; gas
    chromatography is the standard analytical method for this reaction class and is assumed here.'
  rdf_type:
    id: VOC4CAT:0000130
    title: gas chromatography
  carried_out_by:
  - id: coremeta4cat:DEV_2d6m-exeb_GC
    title: gas chromatograph
    description: Instrument model not specified in the source dataset files.
  evaluated_entity:
  - id: coremeta4cat:CAT_2d6m-exeb_all
    title: 16 supported Ni catalyst samples (this screening series)
    description: 'Supported Ni catalysts on Al2O3, SiO2, ZrO2, TiO2, and MgAl2O4, Ni loading 5-40.8 wt%,
      screened for CO methanation, CO2 methanation, and mixed CO/CO2 methanation (see the corresponding
      CatalyticReaction entries for per-catalyst detail: used_catalyst in coremeta4cat:REAC_2d6m-exeb_CO_methanation,
      coremeta4cat:REAC_2d6m-exeb_CO2_methanation, coremeta4cat:REAC_2d6m-exeb_mixed_methanation).'
  realized_plan:
    id: coremeta4cat:CHAR_2d6m-exeb_GC_method
    title: Outlet gas GC method
    description: Analytical protocol for determining reactant/product mole fractions from the reactor
      outlet stream. Method parameters not specified in the source dataset files.
  other_identifier:
  - notation: doi:10.1021/acs.iecr.1c00389
    description: Related publication DOI
  activity_designator: Characterization
is_about_activity:
- id: coremeta4cat:REAC_2d6m-exeb_CO_methanation
  reaction_name:
  - CO methanation
  title:
  - CO methanation catalyst screening (4 Ni catalysts)
  description:
  - 'Catalytic CO methanation (CO + 3H2 -> CH4 + H2O) screened over 4 supported Ni catalysts (Al2O3, SiO2,
    ZrO2 supports; 10-20 wt% Ni) in cylindrical isothermal fixed-bed reactors (radius 3-10 mm across runs).
    Steady-state CO conversion measured as a function of superficial velocity and temperature. Source
    runs: Exp2, Exp3, Exp4, Exp12 (Ni/Al2O3 x2, Ni/SiO2, Ni/ZrO2). Total pressure ~100-101.3 kPa in all
    four runs.'
  rdf_type:
    id: VOC4CAT:0007010
    title: CO methanation
  catalyst_type:
  - heterogeneous_catalysis
  catalyst_form:
  - supported
  used_catalyst:
  - id: coremeta4cat:CAT_2d6m-exeb_Exp2
    title: 20 wt% Ni/Al2O3 (Exp2)
    has_physical_state: SOLID
    has_quantitative_attribute:
    - value: 20.0
      has_quantity_type: http://qudt.org/vocab/quantitykind/MassFraction
      unit: PERCENT
      description: 'Ni loading (Exp2_metadata.json: catalyst.metal_loading)'
    - value: 630.0
      has_quantity_type: http://qudt.org/vocab/quantitykind/Length
      unit: MicroM
      description: 'Particle diameter (Exp2_metadata.json: catalyst.particles_mean_diameter)'
    - value: 14.0
      has_quantity_type: http://qudt.org/vocab/quantitykind/SpecificArea
      unit: M2-PER-GM
      description: 'BET specific surface area (Exp2_metadata.json: catalyst.specific_surface_area)'
    - value: 0.5
      has_quantity_type: http://qudt.org/vocab/quantitykind/Mass
      unit: GM
      description: 'Catalyst bed mass (Exp2_metadata.json: catalyst.mass)'
  - id: coremeta4cat:CAT_2d6m-exeb_Exp3
    title: 20 wt% Ni/Al2O3 (Exp3)
    has_physical_state: SOLID
    has_quantitative_attribute:
    - value: 20.0
      has_quantity_type: http://qudt.org/vocab/quantitykind/MassFraction
      unit: PERCENT
      description: 'Ni loading (Exp3_metadata.json: catalyst.metal_loading)'
    - value: 375.0
      has_quantity_type: http://qudt.org/vocab/quantitykind/Length
      unit: MicroM
      description: 'Particle diameter (Exp3_metadata.json: catalyst.particles_mean_diameter)'
    - value: 3.56
      has_quantity_type: http://qudt.org/vocab/quantitykind/SpecificArea
      unit: M2-PER-GM
      description: 'BET specific surface area (Exp3_metadata.json: catalyst.specific_surface_area)'
    - value: 0.2
      has_quantity_type: http://qudt.org/vocab/quantitykind/Mass
      unit: GM
      description: 'Catalyst bed mass (Exp3_metadata.json: catalyst.mass)'
  - id: coremeta4cat:CAT_2d6m-exeb_Exp4
    title: 10 wt% Ni/SiO2 (Exp4)
    has_physical_state: SOLID
    has_quantitative_attribute:
    - value: 10.0
      has_quantity_type: http://qudt.org/vocab/quantitykind/MassFraction
      unit: PERCENT
      description: 'Ni loading (Exp4_metadata.json: catalyst.metal_loading)'
    - value: 265.0
      has_quantity_type: http://qudt.org/vocab/quantitykind/Length
      unit: MicroM
      description: 'Particle diameter (Exp4_metadata.json: catalyst.particles_mean_diameter)'
    - value: 2.81
      has_quantity_type: http://qudt.org/vocab/quantitykind/SpecificArea
      unit: M2-PER-GM
      description: 'BET specific surface area (Exp4_metadata.json: catalyst.specific_surface_area)'
    - value: 0.05
      has_quantity_type: http://qudt.org/vocab/quantitykind/Mass
      unit: GM
      description: 'Catalyst bed mass (Exp4_metadata.json: catalyst.mass)'
  - id: coremeta4cat:CAT_2d6m-exeb_Exp12
    title: 10 wt% Ni/ZrO2 (Exp12)
    has_physical_state: SOLID
    has_quantitative_attribute:
    - value: 10.0
      has_quantity_type: http://qudt.org/vocab/quantitykind/MassFraction
      unit: PERCENT
      description: 'Ni loading (Exp12_metadata.json: catalyst.metal_loading)'
    - value: 265.0
      has_quantity_type: http://qudt.org/vocab/quantitykind/Length
      unit: MicroM
      description: 'Particle diameter (Exp12_metadata.json: catalyst.particles_mean_diameter)'
    - value: 3.06
      has_quantity_type: http://qudt.org/vocab/quantitykind/SpecificArea
      unit: M2-PER-GM
      description: 'BET specific surface area (Exp12_metadata.json: catalyst.specific_surface_area)'
    - value: 0.05
      has_quantity_type: http://qudt.org/vocab/quantitykind/Mass
      unit: GM
      description: 'Catalyst bed mass (Exp12_metadata.json: catalyst.mass)'
  used_reactant:
  - id: coremeta4cat:REAC_2d6m-exeb_CO
    title: carbon monoxide
    rdf_type:
      id: CHEBI:17245
      title: carbon monoxide
    has_concentration:
    - value: 1.0
      has_quantity_type: http://qudt.org/vocab/quantitykind/MoleFraction
      unit: PERCENT
      description: Feed CO mole fraction ranges 1-25% across the 4 runs (Exp2, Exp3, Exp4, Exp12 inlet.mole_fractions.CO)
  - id: coremeta4cat:REAC_2d6m-exeb_H2
    title: hydrogen
    rdf_type:
      id: CHEBI:18276
      title: molecular hydrogen
    has_concentration:
    - value: 50.0
      has_quantity_type: http://qudt.org/vocab/quantitykind/MoleFraction
      unit: PERCENT
      description: Feed H2 mole fraction ranges 50-75% across the 4 runs
  used_reactor:
  - id: coremeta4cat:REAC_2d6m-exeb_CO_reactor
    title: isothermal cylindrical fixed-bed reactors
    description: Cylindrical fixed-bed reactors, radius 3-10 mm across the 4 runs, isothermal operation.
  reactor_temperature_range:
  - min_value: 423.0
    max_value: 874.6
    has_quantity_type: http://qudt.org/vocab/quantitykind/Temperature
    unit: https://qudt.org/vocab/unit/K
    description: Overall temperature range explored across all 4 CO methanation runs
  experiment_pressure:
  - value: 100.0
    has_quantity_type: http://qudt.org/vocab/quantitykind/Pressure
    unit: https://qudt.org/vocab/unit/KiloPA
    description: ~100-101.3 kPa in all 4 runs
  product_identification_method:
  - id: coremeta4cat:REAC_2d6m-exeb_CO_product_id
    title: CO conversion from outlet gas composition
    description: CO conversion (dimensionless, 0-1) calculated from inlet and outlet CO concentrations.
      Specific analytical instrument not stated in dataset files; gas chromatography is the standard method
      for this reaction.
  other_identifier:
  - notation: doi:10.1021/acs.iecr.1c00389
    description: Related publication DOI
- id: coremeta4cat:REAC_2d6m-exeb_CO2_methanation
  reaction_name:
  - CO2 methanation
  title:
  - CO2 methanation catalyst screening (8 Ni catalysts)
  description:
  - 'Catalytic CO2 methanation (CO2 + 4H2 -> CH4 + 2H2O) screened over 8 supported Ni catalysts (Al2O3,
    SiO2, ZrO2, MgAl2O4 supports; 10-40.8 wt% Ni) in cylindrical isothermal fixed-bed reactors (radius
    3-10 mm across runs). Steady-state CO2 conversion measured as a function of superficial velocity and
    temperature. Source runs: Exp7, Exp8, Exp9, Exp13, Exp14, Exp15, Exp16, Exp17 (Ni/Al2O3 x4, Ni/MgAl2O4
    x2, Ni/ZrO2, Ni/SiO2). Total pressure ~100-101.3 kPa in all runs except Exp9 (800 kPa, an outlier
    within this series).'
  rdf_type:
    id: VOC4CAT:0007011
    title: CO2 methanation
  catalyst_type:
  - heterogeneous_catalysis
  catalyst_form:
  - supported
  used_catalyst:
  - id: coremeta4cat:CAT_2d6m-exeb_Exp7
    title: 10 wt% Ni/MgAl2O4 (Exp7)
    has_physical_state: SOLID
    has_quantitative_attribute:
    - value: 10.0
      has_quantity_type: http://qudt.org/vocab/quantitykind/MassFraction
      unit: PERCENT
      description: 'Ni loading (Exp7_metadata.json: catalyst.metal_loading)'
    - value: 335.0
      has_quantity_type: http://qudt.org/vocab/quantitykind/Length
      unit: MicroM
      description: 'Particle diameter (Exp7_metadata.json: catalyst.particles_mean_diameter)'
    - value: 4.55
      has_quantity_type: http://qudt.org/vocab/quantitykind/SpecificArea
      unit: M2-PER-GM
      description: 'BET specific surface area (Exp7_metadata.json: catalyst.specific_surface_area)'
    - value: 1.2
      has_quantity_type: http://qudt.org/vocab/quantitykind/Mass
      unit: GM
      description: 'Catalyst bed mass (Exp7_metadata.json: catalyst.mass)'
  - id: coremeta4cat:CAT_2d6m-exeb_Exp8
    title: 20 wt% Ni/Al2O3 (Exp8)
    has_physical_state: SOLID
    has_quantitative_attribute:
    - value: 20.0
      has_quantity_type: http://qudt.org/vocab/quantitykind/MassFraction
      unit: PERCENT
      description: 'Ni loading (Exp8_metadata.json: catalyst.metal_loading)'
    - value: 375.0
      has_quantity_type: http://qudt.org/vocab/quantitykind/Length
      unit: MicroM
      description: 'Particle diameter (Exp8_metadata.json: catalyst.particles_mean_diameter)'
    - value: 3.56
      has_quantity_type: http://qudt.org/vocab/quantitykind/SpecificArea
      unit: M2-PER-GM
      description: 'BET specific surface area (Exp8_metadata.json: catalyst.specific_surface_area)'
    - value: 0.2
      has_quantity_type: http://qudt.org/vocab/quantitykind/Mass
      unit: GM
      description: 'Catalyst bed mass (Exp8_metadata.json: catalyst.mass)'
  - id: coremeta4cat:CAT_2d6m-exeb_Exp9
    title: 40.8 wt% Ni/Al2O3 (Exp9)
    description: High Ni-loading Al2O3-supported catalyst; this run also used an elevated feed pressure
      of 800 kPa, an outlier relative to the other runs in this series (~100-101.3 kPa).
    has_physical_state: SOLID
    has_quantitative_attribute:
    - value: 40.8
      has_quantity_type: http://qudt.org/vocab/quantitykind/MassFraction
      unit: PERCENT
      description: 'Ni loading (Exp9_metadata.json: catalyst.metal_loading)'
    - value: 175.0
      has_quantity_type: http://qudt.org/vocab/quantitykind/Length
      unit: MicroM
      description: 'Particle diameter (Exp9_metadata.json: catalyst.particles_mean_diameter)'
    - value: 8.28
      has_quantity_type: http://qudt.org/vocab/quantitykind/SpecificArea
      unit: M2-PER-GM
      description: 'BET specific surface area (Exp9_metadata.json: catalyst.specific_surface_area)'
    - value: 0.025
      has_quantity_type: http://qudt.org/vocab/quantitykind/Mass
      unit: GM
      description: 'Catalyst bed mass (Exp9_metadata.json: catalyst.mass)'
  - id: coremeta4cat:CAT_2d6m-exeb_Exp13
    title: 10 wt% Ni/ZrO2 (Exp13)
    has_physical_state: SOLID
    has_quantitative_attribute:
    - value: 10.0
      has_quantity_type: http://qudt.org/vocab/quantitykind/MassFraction
      unit: PERCENT
      description: 'Ni loading (Exp13_metadata.json: catalyst.metal_loading)'
    - value: 265.0
      has_quantity_type: http://qudt.org/vocab/quantitykind/Length
      unit: MicroM
      description: 'Particle diameter (Exp13_metadata.json: catalyst.particles_mean_diameter)'
    - value: 3.06
      has_quantity_type: http://qudt.org/vocab/quantitykind/SpecificArea
      unit: M2-PER-GM
      description: 'BET specific surface area (Exp13_metadata.json: catalyst.specific_surface_area)'
    - value: 0.05
      has_quantity_type: http://qudt.org/vocab/quantitykind/Mass
      unit: GM
      description: 'Catalyst bed mass (Exp13_metadata.json: catalyst.mass)'
  - id: coremeta4cat:CAT_2d6m-exeb_Exp14
    title: 10 wt% Ni/SiO2 (Exp14)
    has_physical_state: SOLID
    has_quantitative_attribute:
    - value: 10.0
      has_quantity_type: http://qudt.org/vocab/quantitykind/MassFraction
      unit: PERCENT
      description: 'Ni loading (Exp14_metadata.json: catalyst.metal_loading)'
    - value: 265.0
      has_quantity_type: http://qudt.org/vocab/quantitykind/Length
      unit: MicroM
      description: 'Particle diameter (Exp14_metadata.json: catalyst.particles_mean_diameter)'
    - value: 2.81
      has_quantity_type: http://qudt.org/vocab/quantitykind/SpecificArea
      unit: M2-PER-GM
      description: 'BET specific surface area (Exp14_metadata.json: catalyst.specific_surface_area)'
    - value: 0.05
      has_quantity_type: http://qudt.org/vocab/quantitykind/Mass
      unit: GM
      description: 'Catalyst bed mass (Exp14_metadata.json: catalyst.mass)'
  - id: coremeta4cat:CAT_2d6m-exeb_Exp15
    title: 20 wt% Ni/Al2O3 (Exp15)
    has_physical_state: SOLID
    has_quantitative_attribute:
    - value: 20.0
      has_quantity_type: http://qudt.org/vocab/quantitykind/MassFraction
      unit: PERCENT
      description: 'Ni loading (Exp15_metadata.json: catalyst.metal_loading)'
    - value: 750.0
      has_quantity_type: http://qudt.org/vocab/quantitykind/Length
      unit: MicroM
      description: 'Particle diameter (Exp15_metadata.json: catalyst.particles_mean_diameter)'
    - value: 1.76
      has_quantity_type: http://qudt.org/vocab/quantitykind/Mass
      unit: GM
      description: 'Catalyst bed mass (Exp15_metadata.json: catalyst.mass)'
  - id: coremeta4cat:CAT_2d6m-exeb_Exp16
    title: 15 wt% Ni/Al2O3 (Exp16)
    has_physical_state: SOLID
    has_quantitative_attribute:
    - value: 15.0
      has_quantity_type: http://qudt.org/vocab/quantitykind/MassFraction
      unit: PERCENT
      description: 'Ni loading (Exp16_metadata.json: catalyst.metal_loading)'
    - value: 630.0
      has_quantity_type: http://qudt.org/vocab/quantitykind/Length
      unit: MicroM
      description: 'Particle diameter (Exp16_metadata.json: catalyst.particles_mean_diameter)'
    - value: 8.72
      has_quantity_type: http://qudt.org/vocab/quantitykind/SpecificArea
      unit: M2-PER-GM
      description: 'BET specific surface area (Exp16_metadata.json: catalyst.specific_surface_area)'
    - value: 0.3
      has_quantity_type: http://qudt.org/vocab/quantitykind/Mass
      unit: GM
      description: 'Catalyst bed mass (Exp16_metadata.json: catalyst.mass)'
  - id: coremeta4cat:CAT_2d6m-exeb_Exp17
    title: 10 wt% Ni/MgAl2O4 (Exp17)
    has_physical_state: SOLID
    has_quantitative_attribute:
    - value: 10.0
      has_quantity_type: http://qudt.org/vocab/quantitykind/MassFraction
      unit: PERCENT
      description: 'Ni loading (Exp17_metadata.json: catalyst.metal_loading)'
    - value: 335.0
      has_quantity_type: http://qudt.org/vocab/quantitykind/Length
      unit: MicroM
      description: 'Particle diameter (Exp17_metadata.json: catalyst.particles_mean_diameter)'
    - value: 3.84
      has_quantity_type: http://qudt.org/vocab/quantitykind/SpecificArea
      unit: M2-PER-GM
      description: 'BET specific surface area (Exp17_metadata.json: catalyst.specific_surface_area)'
    - value: 1.2
      has_quantity_type: http://qudt.org/vocab/quantitykind/Mass
      unit: GM
      description: 'Catalyst bed mass (Exp17_metadata.json: catalyst.mass)'
  used_reactant:
  - id: coremeta4cat:REAC_2d6m-exeb_CO2
    title: carbon dioxide
    rdf_type:
      id: CHEBI:16526
      title: carbon dioxide
    has_concentration:
    - value: 1.0
      has_quantity_type: http://qudt.org/vocab/quantitykind/MoleFraction
      unit: PERCENT
      description: Feed CO2 mole fraction ranges 1-22.2% across the 8 runs (inlet.mole_fractions.CO2)
  - id: coremeta4cat:REAC_2d6m-exeb_H2_CO2series
    title: hydrogen
    rdf_type:
      id: CHEBI:18276
      title: molecular hydrogen
    has_concentration:
    - value: 5.1
      has_quantity_type: http://qudt.org/vocab/quantitykind/MoleFraction
      unit: PERCENT
      description: Feed H2 mole fraction ranges 5.1-77.8% across the 8 runs
  used_reactor:
  - id: coremeta4cat:REAC_2d6m-exeb_CO2_reactor
    title: isothermal cylindrical fixed-bed reactors
    description: Cylindrical fixed-bed reactors, radius 3-10 mm across the 8 runs, isothermal operation.
  reactor_temperature_range:
  - min_value: 405.1
    max_value: 1114.4
    has_quantity_type: http://qudt.org/vocab/quantitykind/Temperature
    unit: https://qudt.org/vocab/unit/K
    description: Overall temperature range explored across all 8 CO2 methanation runs
  experiment_pressure:
  - value: 100.0
    has_quantity_type: http://qudt.org/vocab/quantitykind/Pressure
    unit: https://qudt.org/vocab/unit/KiloPA
    description: ~100-101.3 kPa in 7 of the 8 runs; Exp9 used 800 kPa (see used_catalyst description)
  product_identification_method:
  - id: coremeta4cat:REAC_2d6m-exeb_CO2_product_id
    title: CO2 conversion from outlet gas composition
    description: CO2 conversion (dimensionless, 0-1) calculated from inlet and outlet CO2 concentrations.
      Specific analytical instrument not stated in dataset files; gas chromatography is the standard method
      for this reaction.
  other_identifier:
  - notation: doi:10.1021/acs.iecr.1c00389
    description: Related publication DOI
- id: coremeta4cat:REAC_2d6m-exeb_mixed_methanation
  reaction_name:
  - CO/CO2 co-methanation
  title:
  - Mixed CO+CO2 methanation catalyst screening (4 Ni catalysts)
  description:
  - 'Catalytic co-methanation of a mixed CO/CO2 feed (CO + 3H2 -> CH4 + H2O; CO2 + 4H2 -> CH4 + 2H2O)
    screened over 4 supported Ni catalysts (ZrO2, SiO2, TiO2, Al2O3 supports; 5 wt% Ni in all 4) in cylindrical
    isothermal fixed-bed reactors (radius 3.77-6.5 mm across runs). Steady-state CO and CO2 conversion
    measured as a function of superficial velocity and temperature. Source runs: Exp11, Exp18, Exp19,
    Exp20. Total pressure ~100 kPa in all four runs.'
  rdf_type:
    id: VOC4CAT:0007010
    title: CO methanation
  catalyst_type:
  - heterogeneous_catalysis
  catalyst_form:
  - supported
  used_catalyst:
  - id: coremeta4cat:CAT_2d6m-exeb_Exp11
    title: 5 wt% Ni/ZrO2 (Exp11)
    has_physical_state: SOLID
    has_quantitative_attribute:
    - value: 5.0
      has_quantity_type: http://qudt.org/vocab/quantitykind/MassFraction
      unit: PERCENT
      description: 'Ni loading (Exp11_metadata.json: catalyst.metal_loading)'
    - value: 220.0
      has_quantity_type: http://qudt.org/vocab/quantitykind/Length
      unit: MicroM
      description: 'Particle diameter (Exp11_metadata.json: catalyst.particles_mean_diameter)'
    - value: 1.826
      has_quantity_type: http://qudt.org/vocab/quantitykind/SpecificArea
      unit: M2-PER-GM
      description: 'BET specific surface area (Exp11_metadata.json: catalyst.specific_surface_area)'
    - value: 0.15
      has_quantity_type: http://qudt.org/vocab/quantitykind/Mass
      unit: GM
      description: 'Catalyst bed mass (Exp11_metadata.json: catalyst.mass)'
  - id: coremeta4cat:CAT_2d6m-exeb_Exp18
    title: 5 wt% Ni/SiO2 (Exp18)
    has_physical_state: SOLID
    has_quantitative_attribute:
    - value: 5.0
      has_quantity_type: http://qudt.org/vocab/quantitykind/MassFraction
      unit: PERCENT
      description: 'Ni loading (Exp18_metadata.json: catalyst.metal_loading)'
    - value: 3000.0
      has_quantity_type: http://qudt.org/vocab/quantitykind/Length
      unit: MicroM
      description: 'Particle diameter (Exp18_metadata.json: catalyst.particles_mean_diameter)'
    - value: 1.1
      has_quantity_type: http://qudt.org/vocab/quantitykind/SpecificArea
      unit: M2-PER-GM
      description: 'BET specific surface area (Exp18_metadata.json: catalyst.specific_surface_area)'
    - value: 0.18
      has_quantity_type: http://qudt.org/vocab/quantitykind/Mass
      unit: GM
      description: 'Catalyst bed mass (Exp18_metadata.json: catalyst.mass)'
  - id: coremeta4cat:CAT_2d6m-exeb_Exp19
    title: 5 wt% Ni/TiO2 (Exp19)
    has_physical_state: SOLID
    has_quantitative_attribute:
    - value: 5.0
      has_quantity_type: http://qudt.org/vocab/quantitykind/MassFraction
      unit: PERCENT
      description: 'Ni loading (Exp19_metadata.json: catalyst.metal_loading)'
    - value: 630.0
      has_quantity_type: http://qudt.org/vocab/quantitykind/Length
      unit: MicroM
      description: 'Particle diameter (Exp19_metadata.json: catalyst.particles_mean_diameter)'
    - value: 14.0
      has_quantity_type: http://qudt.org/vocab/quantitykind/SpecificArea
      unit: M2-PER-GM
      description: 'BET specific surface area (Exp19_metadata.json: catalyst.specific_surface_area)'
    - value: 0.15
      has_quantity_type: http://qudt.org/vocab/quantitykind/Mass
      unit: GM
      description: 'Catalyst bed mass (Exp19_metadata.json: catalyst.mass)'
  - id: coremeta4cat:CAT_2d6m-exeb_Exp20
    title: 5 wt% Ni/Al2O3 (Exp20)
    has_physical_state: SOLID
    has_quantitative_attribute:
    - value: 5.0
      has_quantity_type: http://qudt.org/vocab/quantitykind/MassFraction
      unit: PERCENT
      description: 'Ni loading (Exp20_metadata.json: catalyst.metal_loading)'
    - value: 220.0
      has_quantity_type: http://qudt.org/vocab/quantitykind/Length
      unit: MicroM
      description: 'Particle diameter (Exp20_metadata.json: catalyst.particles_mean_diameter)'
    - value: 0.897
      has_quantity_type: http://qudt.org/vocab/quantitykind/SpecificArea
      unit: M2-PER-GM
      description: 'BET specific surface area (Exp20_metadata.json: catalyst.specific_surface_area)'
    - value: 0.15
      has_quantity_type: http://qudt.org/vocab/quantitykind/Mass
      unit: GM
      description: 'Catalyst bed mass (Exp20_metadata.json: catalyst.mass)'
  used_reactant:
  - id: coremeta4cat:REAC_2d6m-exeb_CO_mixed
    title: carbon monoxide
    rdf_type:
      id: CHEBI:17245
      title: carbon monoxide
    has_concentration:
    - value: 0.6
      has_quantity_type: http://qudt.org/vocab/quantitykind/MoleFraction
      unit: PERCENT
      description: Feed CO mole fraction; 0.6% in 3 of 4 runs, 6% in Exp18
  - id: coremeta4cat:REAC_2d6m-exeb_CO2_mixed
    title: carbon dioxide
    rdf_type:
      id: CHEBI:16526
      title: carbon dioxide
    has_concentration:
    - value: 6.0
      has_quantity_type: http://qudt.org/vocab/quantitykind/MoleFraction
      unit: PERCENT
      description: Feed CO2 mole fraction ranges 6-17% across the 4 runs
  - id: coremeta4cat:REAC_2d6m-exeb_H2_mixed
    title: hydrogen
    rdf_type:
      id: CHEBI:18276
      title: molecular hydrogen
    has_concentration:
    - value: 57.0
      has_quantity_type: http://qudt.org/vocab/quantitykind/MoleFraction
      unit: PERCENT
      description: Feed H2 mole fraction ranges 57-88% across the 4 runs
  used_reactor:
  - id: coremeta4cat:REAC_2d6m-exeb_mixed_reactor
    title: isothermal cylindrical fixed-bed reactors
    description: Cylindrical fixed-bed reactors, radius 3.77-6.5 mm across the 4 runs, isothermal operation.
  reactor_temperature_range:
  - min_value: 428.3
    max_value: 672.2
    has_quantity_type: http://qudt.org/vocab/quantitykind/Temperature
    unit: https://qudt.org/vocab/unit/K
    description: Overall temperature range explored across all 4 mixed CO/CO2 methanation runs
  experiment_pressure:
  - value: 100.0
    has_quantity_type: http://qudt.org/vocab/quantitykind/Pressure
    unit: https://qudt.org/vocab/unit/KiloPA
    description: ~100 kPa in all 4 runs
  product_identification_method:
  - id: coremeta4cat:REAC_2d6m-exeb_mixed_product_id
    title: CO and CO2 conversion from outlet gas composition
    description: CO and CO2 conversion (dimensionless, 0-1) calculated from inlet and outlet gas concentrations.
      Specific analytical instrument not stated in dataset files; gas chromatography is the standard method
      for this reaction.
  other_identifier:
  - notation: doi:10.1021/acs.iecr.1c00389
    description: Related publication DOI
is_about_entity:
- id: coremeta4cat:CAT_2d6m-exeb_all
  title: 16 supported Ni catalyst samples (this screening series)
  description: Supported Ni catalysts on Al2O3, SiO2, ZrO2, TiO2, and MgAl2O4, Ni loading 5-40.8 wt%.
    See used_catalyst under is_about_activity above for per-sample detail (particle size, BET surface
    area, catalyst mass).

File: dev/assets/examples/CatalysisDataset-6mxw-xsrd.yaml
---
# CatalysisDataset -- hdl:21.11165/4cat/6mxw-xsrd, Cu-Ga-Al mixed metal oxides for CO2 to methanol/DME
# Combined record: the full per-class records from per_class/6mxw-xsrd/ inlined under
# was_generated_by and is_about_activity. Values come from the deposit and from the article
# (doi:10.1021/acscatal.5c03876); see source_documentation.yaml for which is which.
#
# Not stated in deposit + article main text (both fields recommended): precursor masses for
# the first- and second-generation catalysts (given only for the worked example), and the
# product analysis method of both catalytic tests (presumably in the article's SI).
id: hdl:21.11165/4cat/6mxw-xsrd
title:
- Copper Gallium Aluminum Mixed Metal Oxides as Alternative Catalyst Candidates for Efficient Conversion
  of Carbon Dioxide to Methanol and Dimethyl Ether
description:
- 'Data from Weber et al., ACS Catal. 2025, 15, 18857: DFT and machine-learned-potential (EquiformerV2/OCP,
  MACE-MPA-0) binding energies of OH and CO used to screen active phases; nominal and XRF compositions
  of 76 co-precipitated Cu-Ga-Al hydrotalcite-like precursors; the 13 compositions of the initial activity
  screening; calcination temperatures of the seven optimized catalysts; and the 17-condition test protocol
  for CO2/CO hydrogenation to methanol and dimethyl ether at 80 bar in a 16-fold fixed-bed reactor. Catalytic
  results (conversions, yields) and further characterization (PXRD, N2 sorption, TPR, N2O-RFC, TEM) are
  reported in the article but not deposited.'
rdf_type:
- id: voc4cat:0007001
  title: heterogeneous catalysis
keyword:
- CO2 hydrogenation
- mixed-metal-oxide catalyst
- machine learning
- machine learning interatomic potentials
- density functional theory
- reaction mechanism
creator:
- name:
  - Weber, Sebastian
publisher:
  name:
  - NFDI4Cat Central Data Repository
is_referenced_by:
- id: https://doi.org/10.1021/acscatal.5c03876
  title: Weber et al., ACS Catal. 2025, 15, 18857-18876
dataset_distribution:
- access_URL:
  - id: https://hdl.handle.net/21.11165/4cat/6mxw-xsrd
    title: Repository landing page
  licence:
    id: https://creativecommons.org/licenses/by/4.0/
    title: CC BY 4.0
other_identifier:
- notation: https://hdl.handle.net/21.11165/4cat/6mxw-xsrd
was_generated_by:
- id: coremeta4cat:SYN_6mxw-xsrd_gen1
  activity_designator: Synthesis
  title:
  - Cu0.465Ga0.07Al0.465 mixed metal oxide, three calcination temperatures
  nominal_composition:
  - Cu0.465Ga0.07Al0.465 (metal fractions Cu 0.465, Al 0.465, Ga 0.07)
  catalyst_measured_properties:
  - No measured properties of these three samples are deposited; the article reports XRD, N2 sorption,
    TPR, N2O-RFC and TEM results for the first generation in figures and the SI.
  had_input_entity:
  - id: coremeta4cat:PREC_6mxw-xsrd_CuNO3
    title: copper(II) nitrate trihydrate, Cu(NO3)2·3H2O (Sigma-Aldrich, 98.8%)
  - id: coremeta4cat:PREC_6mxw-xsrd_AlNO3
    title: aluminium nitrate nonahydrate, Al(NO3)3·9H2O (Sigma-Aldrich, 99.9%)
  - id: coremeta4cat:PREC_6mxw-xsrd_GaNO3
    title: gallium(III) nitrate hydrate, Ga(NO3)3·xH2O (Sigma-Aldrich, 99.9%)
  had_output_entity:
  - id: coremeta4cat:CAT_6mxw-xsrd_G1_500
    title: Cu0.465Ga0.07Al0.465(500)
  - id: coremeta4cat:CAT_6mxw-xsrd_G1_600
    title: Cu0.465Ga0.07Al0.465(600)
  - id: coremeta4cat:CAT_6mxw-xsrd_G1_700
    title: Cu0.465Ga0.07Al0.465(700)
  realized_plan:
    id: coremeta4cat:SYN_6mxw-xsrd_gen1_method
    plan_designator: voc4cat:0007795
    title: automated co-precipitation at pH 9, ageing, freeze-drying, calcination at 500/600/700 C
    description: Same route as the library (precipitant 1.6 M NaOH / 0.2 M Na2CO3, pH 9, ageing 2 h at
      65 C, freeze-drying, see the library-example record). One precursor batch, calcined 4 h at 4 C/min
      in clean dry air at 500, 600 or 700 C.
    has_calcination_temperature_range:
    - min_value: 773.15
      max_value: 973.15
      has_quantity_type: http://qudt.org/vocab/quantitykind/Temperature
      unit: https://qudt.org/vocab/unit/K
      description: 500, 600 and 700 C, one sample each
    has_calcination_dwelling_time:
      value: 4
      has_quantity_type: http://qudt.org/vocab/quantitykind/Time
      unit: https://qudt.org/vocab/unit/HR
    has_calcination_heating_rate:
    - value: 4
      has_quantity_type: http://qudt.org/vocab/quantitykind/TemperaturePerTime
      unit: https://qudt.org/vocab/unit/K-PER-MIN
    has_calcination_atmosphere:
    - value: clean dry air
  other_identifier:
  - notation: https://hdl.handle.net/21.11165/4cat/6mxw-xsrd
- id: coremeta4cat:SYN_6mxw-xsrd_gen2_step1
  activity_designator: Synthesis
  title:
  - Co-precipitated Cu0.85Al0.15 precursor, calcined at 450 or 550 C
  nominal_composition:
  - Cu0.85Al0.15 (metal fractions Cu 0.85, Al 0.15)
  catalyst_measured_properties:
  - No measured properties of the intermediate oxides are deposited.
  had_input_entity:
  - id: coremeta4cat:PREC_6mxw-xsrd_CuNO3
    title: copper(II) nitrate trihydrate, Cu(NO3)2·3H2O (Sigma-Aldrich, 98.8%)
  - id: coremeta4cat:PREC_6mxw-xsrd_AlNO3
    title: aluminium nitrate nonahydrate, Al(NO3)3·9H2O (Sigma-Aldrich, 99.9%)
  had_output_entity:
  - id: coremeta4cat:INT_6mxw-xsrd_Cu0.85Al0.15_450
    title: Cu0.85Al0.15 oxide calcined at 450 C
  - id: coremeta4cat:INT_6mxw-xsrd_Cu0.85Al0.15_550
    title: Cu0.85Al0.15 oxide calcined at 550 C
  realized_plan:
    id: coremeta4cat:SYN_6mxw-xsrd_gen2_step1_method
    plan_designator: voc4cat:0007795
    title: automated co-precipitation at pH 9, ageing, freeze-drying, calcination at 450/550 C
    description: Same route as the library (precipitant 1.6 M NaOH / 0.2 M Na2CO3, pH 9, ageing 2 h at
      65 C, freeze-drying, see Synthesis-6mxw-xsrd-library-example.yaml). Calcined 4 h at 4 C/min in clean
      dry air at 450 or 550 C (Tcalc,1).
    has_calcination_temperature_range:
    - min_value: 723.15
      max_value: 823.15
      has_quantity_type: http://qudt.org/vocab/quantitykind/Temperature
      unit: https://qudt.org/vocab/unit/K
      description: 450 or 550 C
    has_calcination_dwelling_time:
      value: 4
      has_quantity_type: http://qudt.org/vocab/quantitykind/Time
      unit: https://qudt.org/vocab/unit/HR
    has_calcination_heating_rate:
    - value: 4
      has_quantity_type: http://qudt.org/vocab/quantitykind/TemperaturePerTime
      unit: https://qudt.org/vocab/unit/K-PER-MIN
    has_calcination_atmosphere:
    - value: clean dry air
  other_identifier:
  - notation: https://hdl.handle.net/21.11165/4cat/6mxw-xsrd
- id: coremeta4cat:SYN_6mxw-xsrd_gen2_step2
  activity_designator: Synthesis
  title:
  - 1 wt% Ga on Cu0.85Al0.15 oxide by incipient wetness impregnation, calcined at 250 or 350 C
  nominal_composition:
  - Cu0.85Al0.15 mixed oxide with 1 wt% Ga (target loading)
  catalyst_measured_properties:
  - No measured properties of these four samples are deposited.
  had_input_entity:
  - id: coremeta4cat:INT_6mxw-xsrd_Cu0.85Al0.15_450
    title: Cu0.85Al0.15 oxide calcined at 450 C (output of step 1)
  - id: coremeta4cat:INT_6mxw-xsrd_Cu0.85Al0.15_550
    title: Cu0.85Al0.15 oxide calcined at 550 C (output of step 1)
  - id: coremeta4cat:PREC_6mxw-xsrd_GaNO3
    title: gallium(III) nitrate hydrate, Ga(NO3)3·xH2O (Sigma-Aldrich, 99.9%), aqueous solution
  had_output_entity:
  - id: coremeta4cat:CAT_6mxw-xsrd_G2_450_250
    title: Cu0.85Al0.15(450)-1wt.%Ga(250)
  - id: coremeta4cat:CAT_6mxw-xsrd_G2_450_350
    title: Cu0.85Al0.15(450)-1wt.%Ga(350)
  - id: coremeta4cat:CAT_6mxw-xsrd_G2_550_250
    title: Cu0.85Al0.15(550)-1wt.%Ga(250)
  - id: coremeta4cat:CAT_6mxw-xsrd_G2_550_350
    title: Cu0.85Al0.15(550)-1wt.%Ga(350)
  realized_plan:
    id: coremeta4cat:SYN_6mxw-xsrd_gen2_step2_method
    plan_designator: voc4cat:0007028
    title: incipient wetness impregnation with Ga(NO3)3, drying, calcination at 250/350 C
    description: Aqueous Ga(NO3)3 to a target of 1 wt% Ga, drying at 80 C, calcination 4 h at 4 C/min
      in clean dry air at 250 or 350 C (Tcalc,2).
    impregnation_type:
    - incipient_wetness
    has_drying_temperature:
    - value: 353.15
      has_quantity_type: http://qudt.org/vocab/quantitykind/Temperature
      unit: https://qudt.org/vocab/unit/K
    has_calcination_temperature_range:
    - min_value: 523.15
      max_value: 623.15
      has_quantity_type: http://qudt.org/vocab/quantitykind/Temperature
      unit: https://qudt.org/vocab/unit/K
      description: 250 or 350 C
    has_calcination_dwelling_time:
      value: 4
      has_quantity_type: http://qudt.org/vocab/quantitykind/Time
      unit: https://qudt.org/vocab/unit/HR
    has_calcination_heating_rate:
    - value: 4
      has_quantity_type: http://qudt.org/vocab/quantitykind/TemperaturePerTime
      unit: https://qudt.org/vocab/unit/K-PER-MIN
    has_calcination_atmosphere:
    - value: clean dry air
  other_identifier:
  - notation: https://hdl.handle.net/21.11165/4cat/6mxw-xsrd
- id: coremeta4cat:SYN_6mxw-xsrd_CuAlGaO4
  activity_designator: Synthesis
  title:
  - Co-precipitation of the CuAlGaO4 hydrotalcite-like precursor and calcination
  nominal_composition:
  - CuAlGaO4 (metal fractions Cu 0.33, Al 0.33, Ga 0.33)
  catalyst_measured_properties:
  - 'XRF of the HTC precursor: Cu 0.42, Al 0.22, Ga 0.36 (metal fractions; nominal 0.33/0.33/0.34)'
  solvent:
  - id: coremeta4cat:SOLV_6mxw-xsrd_water
    title: deionised water (150 mL for the metal nitrates; reactor prefilled with 200 mL)
  had_input_entity:
  - id: coremeta4cat:PREC_6mxw-xsrd_CuNO3
    title: copper(II) nitrate trihydrate, Cu(NO3)2·3H2O (Sigma-Aldrich, 98.8%)
    precursor_quantity:
    - value: 5.25
      has_quantity_type: http://qudt.org/vocab/quantitykind/Mass
      unit: https://qudt.org/vocab/unit/GM
  - id: coremeta4cat:PREC_6mxw-xsrd_AlNO3
    title: aluminium nitrate nonahydrate, Al(NO3)3·9H2O (Sigma-Aldrich, 99.9%)
    precursor_quantity:
    - value: 8.37
      has_quantity_type: http://qudt.org/vocab/quantitykind/Mass
      unit: https://qudt.org/vocab/unit/GM
  - id: coremeta4cat:PREC_6mxw-xsrd_GaNO3
    title: gallium(III) nitrate hydrate, Ga(NO3)3·xH2O (Sigma-Aldrich, 99.9%)
    description: Water content x not stated.
    precursor_quantity:
    - value: 8.92
      has_quantity_type: http://qudt.org/vocab/quantitykind/Mass
      unit: https://qudt.org/vocab/unit/GM
  had_output_entity:
  - id: coremeta4cat:CAT_6mxw-xsrd_Cu0.33Ga0.33Al0.33
    title: Cu0.33Ga0.33Al0.33 mixed metal oxide
    description: One of the 13 screening samples (calcined at 600 C).
  realized_plan:
    id: coremeta4cat:SYN_6mxw-xsrd_coprecipitation_method
    plan_designator: voc4cat:0007795
    title: automated co-precipitation at constant pH, ageing, freeze-drying, calcination
    description: Metal nitrate solution fed at 1.6 mL/min into a glass reactor prefilled with 200 mL water,
      overhead stirrer at 500 rpm, ambient temperature; precipitant dosed to hold pH 9 +- 0.1. Suspension
      aged 2 h at 65 C at 500 rpm, cooled, filtered, washed to pH 7 +- 0.3, freeze-dried at -10 C and
      3 mbar for 12 h to the HTC precursor. Calcination 4 h at 4 C/min in clean dry air; the library was
      calcined at 400, 500, 600, 700 and 900 C, the screening samples at 600 C. In-house computer-controlled
      precipitation plant.
    precipitating_agent:
    - id: CHEBI:32145
      title: sodium hydroxide
    - id: CHEBI:29377
      title: sodium carbonate
    precipitating_concentration:
    - value: 1.6
      has_quantity_type: http://qudt.org/vocab/quantitykind/AmountOfSubstanceConcentration
      unit: https://qudt.org/vocab/unit/MOL-PER-L
      description: NaOH
    - value: 0.2
      has_quantity_type: http://qudt.org/vocab/quantitykind/AmountOfSubstanceConcentration
      unit: https://qudt.org/vocab/unit/MOL-PER-L
      description: Na2CO3
    has_ph_value:
    - value: 9.0
      has_quantity_type: http://qudt.org/vocab/quantitykind/PH
      unit: https://qudt.org/vocab/unit/PH
    has_mixing_speed:
    - value: 500
      has_quantity_type: http://qudt.org/vocab/quantitykind/AngularVelocity
      unit: https://qudt.org/vocab/unit/REV-PER-MIN
    order_of_addition:
    - metal nitrate solution pumped into prefilled water; precipitant added to keep pH 9
    has_aging_temperature:
    - value: 338.15
      has_quantity_type: http://qudt.org/vocab/quantitykind/Temperature
      unit: https://qudt.org/vocab/unit/K
    has_aging_duration:
      value: 2
      has_quantity_type: http://qudt.org/vocab/quantitykind/Time
      unit: https://qudt.org/vocab/unit/HR
    filtration:
    - suction filter
    purification:
    - washed with deionised water until pH 7 +- 0.3
    drying_device:
    - freeze dryer (-10 C, 3 mbar)
    has_drying_temperature:
    - value: 263.15
      has_quantity_type: http://qudt.org/vocab/quantitykind/Temperature
      unit: https://qudt.org/vocab/unit/K
    has_drying_duration:
      value: 12
      has_quantity_type: http://qudt.org/vocab/quantitykind/Time
      unit: https://qudt.org/vocab/unit/HR
    has_calcination_temperature_range:
    - min_value: 673.15
      max_value: 1173.15
      has_quantity_type: http://qudt.org/vocab/quantitykind/Temperature
      unit: https://qudt.org/vocab/unit/K
      description: 400-900 C across the library; screening samples at 600 C
    has_calcination_dwelling_time:
      value: 4
      has_quantity_type: http://qudt.org/vocab/quantitykind/Time
      unit: https://qudt.org/vocab/unit/HR
    has_calcination_heating_rate:
    - value: 4
      has_quantity_type: http://qudt.org/vocab/quantitykind/TemperaturePerTime
      unit: https://qudt.org/vocab/unit/K-PER-MIN
    has_calcination_atmosphere:
    - value: clean dry air
  other_identifier:
  - notation: https://hdl.handle.net/21.11165/4cat/6mxw-xsrd
- id: coremeta4cat:CHAR_6mxw-xsrd_XRF
  activity_designator: Characterization
  title:
  - XRF elemental analysis (76 Cu-Ga-Al hydrotalcite-like precursors)
  description:
  - X-ray fluorescence analysis of 76 Cu-Ga-Al compositions spanning the Cu/Al/Ga ternary (Cu 0-1, Al
    0-1, Ga 0-1, metal fractions normalised to 1), including the three single-metal end members. According
    to the article (section 3.2), XRF was measured on the freeze-dried hydrotalcite-like (HTC) precursors,
    i.e. before calcination. Measured Cu, Al and Ga fractions are reported next to the nominal fractions.
  rdf_type:
    id: VOC4CAT:0000067
    title: X-ray fluorescence
  carried_out_by:
  - id: coremeta4cat:DEV_6mxw-xsrd_XRF
    title: Bruker M4 TORNADO micro-XRF spectrometer
    description: Rh X-ray tube; ESPRIT software (article, section 2.1.4).
  evaluated_entity:
  - id: coremeta4cat:CAT_6mxw-xsrd_HTC_library
    title: Cu-Ga-Al hydrotalcite-like precursor library (76 compositions)
    description: Co-precipitated, freeze-dried HTC precursors of the Cu-Ga-Al mixed metal oxides; individual
      samples are identified only by their composition, not by a sample ID.
  realized_plan:
    id: coremeta4cat:CHAR_6mxw-xsrd_XRF_method
    title: XRF determination of Cu, Al and Ga metal fractions
    description: Elemental composition by the fundamental parameter method in ESPRIT; metal fractions
      of Cu, Al and Ga normalised to their sum. Sample preparation and measurement conditions are not
      stated in the main text of the article.
  other_identifier:
  - notation: https://hdl.handle.net/21.11165/4cat/6mxw-xsrd
- id: coremeta4cat:SIM_6mxw-xsrd_DFT_active_sites
  activity_designator: Simulation
  title:
  - DFT binding energies of OH and CO at 17 oxide surface sites
  description:
  - 'Density functional theory binding energies of OH and CO at 17 sites: pristine CuGa2O4 and CuGa2O4
    doped with Al, Co, Cu, Ge, In, Ni or Sn, and pristine Ga2O3 and Ga2O3 doped with Al, Pd, Pt, Rh, Ru,
    Sn, Zn or Zr. Site notation in the source file is <host>-<dopant>, e.g. CuGa2O4-Co. Part of the theory-based
    prediction that led to the Cu-Ga-Al system (article, section 3.1).'
  software_package:
  - VASP
  - Atomic Simulation Environment (ASE), structure generation
  - pymatgen, structure generation
  rdf_type:
    id: VOC4CAT:0000215
    title: density functional theory
  evaluated_entity:
  - id: coremeta4cat:SLAB_6mxw-xsrd_CuGa2O4_sites
    title: CuGa2O4 surface models, pristine and with 7 dopants
    description: Dopants Al, Co, Cu, Ge, In, Ni, Sn. Facet and slab model are in the article's SI.
  - id: coremeta4cat:SLAB_6mxw-xsrd_Ga2O3_sites
    title: Ga2O3 surface models, pristine and with 8 dopants
    description: Dopants Al, Pd, Pt, Rh, Ru, Sn, Zn, Zr. Facet, polymorph and slab model are in the article's
      SI.
  realized_plan:
    id: coremeta4cat:SIM_6mxw-xsrd_DFT_method
    plan_designator: coremeta4cat:DFT
    title: periodic DFT, PBE, PAW
    description: Vienna Ab initio Simulation Package with the PBE functional and projector augmented waves.
      The article uses PBE-D3 when verifying the machine-learned potentials; whether D3 was applied for
      this table is not stated in the main text. Cut-off, k-points and convergence criteria are in the
      SI.
    exchange_correlation_functional:
    - PBE
  calculated_property:
  - value: -1.87 to 1.41 eV (17 sites)
    description: OH binding energy; range over all sites (Ga2O3-Zn lowest, CuGa2O4-Cu highest); reference
      state not defined in the main text
  - value: -2.20 to 0.51 eV (17 sites)
    description: CO binding energy; range over all sites (Ga2O3-Ru lowest, pristine Ga2O3 highest); referenced
      to gas-phase CO
  other_identifier:
  - notation: https://hdl.handle.net/21.11165/4cat/6mxw-xsrd
- id: coremeta4cat:SIM_6mxw-xsrd_MLIP_MACE
  activity_designator: Simulation
  title:
  - MACE-MPA-0 binding-energy screening of OH and CO (31 compositions)
  description:
  - Binding energies of OH and CO computed with the MACE-MPA-0 machine-learned interatomic potential for
    31 elemental and intermetallic compositions, as a second model next to the OCP screening; both serve
    as prescreening and sampling for DFT calculations, with DFT verification at the PBE-D3 level (Weber
    et al., ACS Catal. 2025, Table 2 and section 3.1). Surface facets, adsorption sites and the reference
    states of the binding energies are in the article's SI, not in the main text.
  software_package:
  - MACE-MPA-0 foundation model (article, Table 2)
  evaluated_entity:
  - id: coremeta4cat:SLAB_6mxw-xsrd_MACE_compositions
    title: 31 elemental and intermetallic surface models
    description: Ag9In4, Al, Al4Cu9, CuFe3, Co, CoGa3, CoIn3, CoMn3, Cu, Cu3Ga, Cu3Mn, Cu3Rh, Cu7In3,
      Cu9Ga4, CuGa2, CuNi, Fe, FeNi, Ga3Ni5, GaMn, GaNi3, In, InRh, InSb, Ir, Mn, Ni, Pd, Rh, Sn, Zn.
      All 31 were also computed with the OCP model, partly under a different spelling of the formula.
      Facets and slab models not stated.
  realized_plan:
    id: coremeta4cat:SIM_6mxw-xsrd_MLIP_MACE_method
    title: machine-learned interatomic potential (MACE-MPA-0)
    description: Single-point or relaxation protocol, adsorbate placement and reference energies not stated
      in the deposited files.
  calculated_property:
  - value: -1.50 to 2.91 eV (31 compositions)
    description: OH binding energy; range over all compositions (Al4Cu9 lowest, Fe and GaNi3 highest)
  - value: -2.51 to 1.14 eV (31 compositions)
    description: CO binding energy; range over all compositions (Ir lowest, Fe highest)
  other_identifier:
  - notation: https://hdl.handle.net/21.11165/4cat/6mxw-xsrd
- id: coremeta4cat:SIM_6mxw-xsrd_MLIP_OCP
  activity_designator: Simulation
  title:
  - OCP binding-energy screening of OH and CO (37 compositions)
  description:
  - Binding energies of OH and CO computed with an Open Catalyst Project (OCP) machine-learned interatomic
    potential for 37 elemental and intermetallic compositions, as prescreening and sampling for DFT calculations
    (article, Table 2). Surface facets, adsorption sites and the reference states of the binding energies
    are in the article's SI, not in the main text.
  software_package:
  - EquiformerV2-31M-S2EF-OC20-All+MD (Open Catalyst Project); inferred from article Table 2
  evaluated_entity:
  - id: coremeta4cat:SLAB_6mxw-xsrd_OCP_compositions
    title: 37 elemental and intermetallic surface models
    description: Al, Al4Cu9, Co, Cu, Cu3Rh, CuNi, Fe, Fe3Cu, FeNi, Ga2Cu, Ga3Co, Ga3Ni5, Ga4Cu9, GaCu3,
      GaNi3, In, In3Co, In3Cu7, In3Ga, In4Ag9, InRh, InSb, Ir, Mn, Mn3Co, Mn3In, MnCu3, MnGa, Ni, Pd,
      Rh, Sn, Zn, Zn2Pd, Zn3Sn, ZnGa3, ZnIn3. Facets and slab models not stated.
  realized_plan:
    id: coremeta4cat:SIM_6mxw-xsrd_MLIP_OCP_method
    title: machine-learned interatomic potential (OCP model)
    description: Single-point or relaxation protocol, adsorbate placement and reference energies not stated
      in the deposited files.
  calculated_property:
  - value: -5.35 to 0.79 eV (37 compositions)
    description: OH binding energy; range over all compositions (InSb lowest, Pd highest)
  - value: -5.12 to -0.13 eV (37 compositions)
    description: CO binding energy; range over all compositions (InSb lowest, Al highest)
  other_identifier:
  - notation: https://hdl.handle.net/21.11165/4cat/6mxw-xsrd
is_about_activity:
- id: coremeta4cat:REAC_6mxw-xsrd_CO2_hydrogenation
  reaction_name:
  - hydrogenation of CO2/CO to methanol and dimethyl ether
  title:
  - CO2/CO hydrogenation over optimized Cu-Ga-Al mixed metal oxides (17 conditions, 7 catalysts)
  description:
  - 'Gas-phase testing of the first-generation (Cu0.465Ga0.07Al0.465, calcined at 500, 600 and 700 C)
    and second-generation (Cu0.85Al0.15 with 1 wt% Ga, two calcination steps) catalysts under all 17 conditions
    of the test protocol: 80 bar, 225-300 C, GHSV 3000 and 6000 h-1, CO2 13-27.1 vol%, CO 0-15.8 vol%,
    H2 36.7-76 vol%, 5 vol% Ar, balance N2 (0-26.7 vol%), H2/COx 1.2-4. Pretreatment: 2 h at 300 C and
    20 bar under 10 vol% Ar in N2 (GHSV 6000 h-1, 48 L/h), then in-situ reduction in the syngas feed.
    Products are methanol and dimethyl ether, with methane as a minor by-product. Conversions and yields
    are reported in the article''s figures only; they are not deposited.'
  rdf_type:
    id: voc4cat:0000259
    title: CO2 hydrogenation
  catalyst_type:
  - heterogeneous_catalysis
  catalyst_form:
  - bulk
  used_catalyst:
  - id: coremeta4cat:CAT_6mxw-xsrd_G1_500
    title: Cu0.465Ga0.07Al0.465(500)
    description: First generation, calcined at 500 C
  - id: coremeta4cat:CAT_6mxw-xsrd_G1_600
    title: Cu0.465Ga0.07Al0.465(600)
    description: First generation, calcined at 600 C
  - id: coremeta4cat:CAT_6mxw-xsrd_G1_700
    title: Cu0.465Ga0.07Al0.465(700)
    description: First generation, calcined at 700 C
  - id: coremeta4cat:CAT_6mxw-xsrd_G2_450_250
    title: Cu0.85Al0.15(450)-1wt.%Ga(250)
    description: Second generation; Cu0.85Al0.1(...) in the deposited sample names
  - id: coremeta4cat:CAT_6mxw-xsrd_G2_450_350
    title: Cu0.85Al0.15(450)-1wt.%Ga(350)
    description: Second generation
  - id: coremeta4cat:CAT_6mxw-xsrd_G2_550_250
    title: Cu0.85Al0.15(550)-1wt.%Ga(250)
    description: Second generation
  - id: coremeta4cat:CAT_6mxw-xsrd_G2_550_350
    title: Cu0.85Al0.15(550)-1wt.%Ga(350)
    description: Second generation
  used_reactant:
  - id: coremeta4cat:REAC_6mxw-xsrd_CO2
    title: carbon dioxide
    rdf_type:
      id: CHEBI:16526
      title: carbon dioxide
  - id: coremeta4cat:REAC_6mxw-xsrd_CO
    title: carbon monoxide
    rdf_type:
      id: CHEBI:17245
      title: carbon monoxide
  - id: coremeta4cat:REAC_6mxw-xsrd_H2
    title: dihydrogen
    rdf_type:
      id: CHEBI:18276
      title: dihydrogen
  - id: coremeta4cat:REAC_6mxw-xsrd_Ar
    title: argon
    description: 5 vol% in every feed
    rdf_type:
      id: CHEBI:49475
      title: argon atom
  - id: coremeta4cat:REAC_6mxw-xsrd_N2
    title: dinitrogen
    description: Balance gas (article, Table 1 footnote)
    rdf_type:
      id: CHEBI:17997
      title: dinitrogen
  generated_product:
  - id: coremeta4cat:PROD_6mxw-xsrd_MeOH
    title: methanol
    rdf_type:
      id: CHEBI:17790
      title: methanol
  - id: coremeta4cat:PROD_6mxw-xsrd_DME
    title: dimethyl ether
    rdf_type:
      id: CHEBI:28887
      title: methoxymethane
  - id: coremeta4cat:PROD_6mxw-xsrd_CH4
    title: methane (by-product)
    rdf_type:
      id: CHEBI:16183
      title: methane
  used_reactor:
  - id: coremeta4cat:REAC_6mxw-xsrd_reactor
    reactor_designator: coremeta4cat:FixedBedReactor
    title: 16-fold parallel fixed-bed reactor system (hte GmbH)
    description: Stainless steel 1.4571 tubes, 4.5 mm inner diameter, 290 mm long; 0.5 mL catalyst, sieve
      fraction 250-315 um (tablets pressed at 9 t, crushed and sieved), pre- and post-bed of corundum.
    catalyst_bed_diameter:
    - value: 4.5
      has_quantity_type: http://qudt.org/vocab/quantitykind/Length
      unit: https://qudt.org/vocab/unit/MilliM
    catalyst_bed_volume:
    - value: 0.5
      has_quantity_type: http://qudt.org/vocab/quantitykind/Volume
      unit: https://qudt.org/vocab/unit/MilliL
  reactor_temperature_range:
  - min_value: 498.15
    max_value: 573.15
    has_quantity_type: http://qudt.org/vocab/quantitykind/Temperature
    unit: https://qudt.org/vocab/unit/K
    description: 225-300 C (article Table 1)
  experiment_pressure:
  - value: 80.0
    has_quantity_type: http://qudt.org/vocab/quantitykind/Pressure
    unit: https://qudt.org/vocab/unit/BAR
    description: Constant across all 17 conditions
  feed_composition_range:
  - min_value: 13.0
    max_value: 27.1
    has_quantity_type: http://qudt.org/vocab/quantitykind/VolumeFraction
    unit: https://qudt.org/vocab/unit/PERCENT
    description: CO2 in the feed
  - min_value: 0.0
    max_value: 15.8
    has_quantity_type: http://qudt.org/vocab/quantitykind/VolumeFraction
    unit: https://qudt.org/vocab/unit/PERCENT
    description: CO in the feed
  - min_value: 36.7
    max_value: 76.0
    has_quantity_type: http://qudt.org/vocab/quantitykind/VolumeFraction
    unit: https://qudt.org/vocab/unit/PERCENT
    description: H2 in the feed
  - min_value: 5.0
    max_value: 5.0
    has_quantity_type: http://qudt.org/vocab/quantitykind/VolumeFraction
    unit: https://qudt.org/vocab/unit/PERCENT
    description: Ar in the feed
  - min_value: 0.0
    max_value: 26.7
    has_quantity_type: http://qudt.org/vocab/quantitykind/VolumeFraction
    unit: https://qudt.org/vocab/unit/PERCENT
    description: N2 balance, computed as 100 minus the listed components
  other_identifier:
  - notation: https://hdl.handle.net/21.11165/4cat/6mxw-xsrd
- id: coremeta4cat:REAC_6mxw-xsrd_screening
  reaction_name:
  - hydrogenation of CO2/CO to methanol and dimethyl ether
  title:
  - Activity screening of 13 Cu-Ga-Al mixed metal oxides for CO2/CO hydrogenation (8 conditions)
  description:
  - 'Initial activity screening of 13 compositions calcined at 600 C (Cu 0.15-0.6, Al 0-0.78, Ga 0-0.6
    metal fractions) under conditions 1-8 of the test protocol: 80 bar, 225-300 C, GHSV 3000 h-1 (condition
    1: 6000 h-1), CO2 13-27.1 vol%, CO 0-15.8 vol%, H2 63.3-76 vol%, 5 vol% Ar, N2 balance. Same 16-fold
    fixed-bed reactor and pretreatment as the optimized catalysts. The highest combined MeOH + DME yields
    were found for Cu0.40Ga0.07Al0.53 and Cu0.33Ga0.07Al0.60 (article, section 3.3); yields are not deposited.'
  rdf_type:
    id: voc4cat:0000259
    title: CO2 hydrogenation
  catalyst_type:
  - heterogeneous_catalysis
  catalyst_form:
  - bulk
  used_catalyst:
  - id: coremeta4cat:CAT_6mxw-xsrd_S_Cu0.15Ga0.07Al0.78
    title: Cu0.15Ga0.07Al0.78 (600)
  - id: coremeta4cat:CAT_6mxw-xsrd_S_Cu0.25Ga0.07Al0.68
    title: Cu0.25Ga0.07Al0.68 (600)
  - id: coremeta4cat:CAT_6mxw-xsrd_S_Cu0.25Ga0.25Al0.50
    title: Cu0.25Ga0.25Al0.50 (600)
  - id: coremeta4cat:CAT_6mxw-xsrd_S_Cu0.25Ga0.50Al0.25
    title: Cu0.25Ga0.50Al0.25 (600)
  - id: coremeta4cat:CAT_6mxw-xsrd_S_Cu0.33Ga0.07Al0.60
    title: Cu0.33Ga0.07Al0.60 (600)
  - id: coremeta4cat:CAT_6mxw-xsrd_Cu0.33Ga0.33Al0.33
    title: Cu0.33Ga0.33Al0.33 (600)
  - id: coremeta4cat:CAT_6mxw-xsrd_S_Cu0.33Ga0.60Al0.07
    title: Cu0.33Ga0.60Al0.07 (600)
  - id: coremeta4cat:CAT_6mxw-xsrd_S_Cu0.40Ga0.07Al0.53
    title: Cu0.40Ga0.07Al0.53 (600)
  - id: coremeta4cat:CAT_6mxw-xsrd_S_Cu0.40Ga0.20Al0.40
    title: Cu0.40Ga0.20Al0.40 (600)
  - id: coremeta4cat:CAT_6mxw-xsrd_S_Cu0.50Ga0.25Al0.25
    title: Cu0.50Ga0.25Al0.25 (600)
  - id: coremeta4cat:CAT_6mxw-xsrd_S_Cu0.60Al0.40
    title: Cu0.60Al0.40 (600)
  - id: coremeta4cat:CAT_6mxw-xsrd_S_Cu0.60Ga0.20Al0.20
    title: Cu0.60Ga0.20Al0.20 (600)
  - id: coremeta4cat:CAT_6mxw-xsrd_S_Cu0.60Ga0.40
    title: Cu0.60Ga0.40 (600)
  used_reactant:
  - id: coremeta4cat:REAC_6mxw-xsrd_CO2
    title: carbon dioxide
    rdf_type:
      id: CHEBI:16526
      title: carbon dioxide
  - id: coremeta4cat:REAC_6mxw-xsrd_CO
    title: carbon monoxide
    rdf_type:
      id: CHEBI:17245
      title: carbon monoxide
  - id: coremeta4cat:REAC_6mxw-xsrd_H2
    title: dihydrogen
    rdf_type:
      id: CHEBI:18276
      title: dihydrogen
  - id: coremeta4cat:REAC_6mxw-xsrd_Ar
    title: argon
    rdf_type:
      id: CHEBI:49475
      title: argon atom
  - id: coremeta4cat:REAC_6mxw-xsrd_N2
    title: dinitrogen (balance)
    rdf_type:
      id: CHEBI:17997
      title: dinitrogen
  generated_product:
  - id: coremeta4cat:PROD_6mxw-xsrd_MeOH
    title: methanol
    rdf_type:
      id: CHEBI:17790
      title: methanol
  - id: coremeta4cat:PROD_6mxw-xsrd_DME
    title: dimethyl ether
    rdf_type:
      id: CHEBI:28887
      title: methoxymethane
  - id: coremeta4cat:PROD_6mxw-xsrd_CH4
    title: methane (by-product, yield below 2%)
    rdf_type:
      id: CHEBI:16183
      title: methane
  used_reactor:
  - id: coremeta4cat:REAC_6mxw-xsrd_reactor
    reactor_designator: coremeta4cat:FixedBedReactor
    title: 16-fold parallel fixed-bed reactor system (hte GmbH)
    description: 'As for the optimized catalysts: 4.5 mm inner diameter, 0.5 mL catalyst, 250-315 um.'
    catalyst_bed_diameter:
    - value: 4.5
      has_quantity_type: http://qudt.org/vocab/quantitykind/Length
      unit: https://qudt.org/vocab/unit/MilliM
    catalyst_bed_volume:
    - value: 0.5
      has_quantity_type: http://qudt.org/vocab/quantitykind/Volume
      unit: https://qudt.org/vocab/unit/MilliL
  reactor_temperature_range:
  - min_value: 498.15
    max_value: 573.15
    has_quantity_type: http://qudt.org/vocab/quantitykind/Temperature
    unit: https://qudt.org/vocab/unit/K
    description: 225-300 C, conditions 1-8
  experiment_pressure:
  - value: 80.0
    has_quantity_type: http://qudt.org/vocab/quantitykind/Pressure
    unit: https://qudt.org/vocab/unit/BAR
  feed_composition_range:
  - min_value: 13.0
    max_value: 27.1
    has_quantity_type: http://qudt.org/vocab/quantitykind/VolumeFraction
    unit: https://qudt.org/vocab/unit/PERCENT
    description: CO2 in the feed
  - min_value: 0.0
    max_value: 15.8
    has_quantity_type: http://qudt.org/vocab/quantitykind/VolumeFraction
    unit: https://qudt.org/vocab/unit/PERCENT
    description: CO in the feed
  - min_value: 63.3
    max_value: 76.0
    has_quantity_type: http://qudt.org/vocab/quantitykind/VolumeFraction
    unit: https://qudt.org/vocab/unit/PERCENT
    description: H2 in the feed
  other_identifier:
  - notation: https://hdl.handle.net/21.11165/4cat/6mxw-xsrd
is_about_entity:
- id: coremeta4cat:CAT_6mxw-xsrd_all
  title: Cu-Ga-Al mixed metal oxides and computational surface models
  description: 76 HTC precursors characterized by XRF; 13 screening catalysts and 7 optimized catalysts
    tested; 17 doped oxide sites (DFT) and 37 intermetallic and elemental compositions (machine-learned
    potentials). See was_generated_by and is_about_activity for detail.
