Repository: nfdi4cat/CoreMeta4Cat

# CoreMeta4Cat

**CoreMeta4Cat** is a shared metadata standard for catalysis research developed under [NFDI4Cat](https://www.nfdi4cat.de/). At its core, it answers questions that come up whenever catalysis datasets need to be shared, compared, or reused: *what information does a dataset need to include to be understood by someone outside your group?*

CoreMeta4Cat defines that minimum set of information — which fields are required, which are recommended, and which are optional — across four data classes: Synthesis, Characterization, Reaction, and Simulation. It builds on [DCAT-AP+](https://nfdi-de.github.io/dcat-ap-plus/) and [ChemDCAT-AP](https://nfdi-de.github.io/chem-dcat-ap/), and draws its terminology from [Voc4Cat](https://nfdi4cat.github.io/voc4cat/), NFDI4Cat's controlled vocabulary for catalysis.

> **Documentation:** [nfdi4cat.github.io/CoreMeta4Cat](https://nfdi4cat.github.io/CoreMeta4Cat/)

---

## Who is this for?

| I am… | Start here |
|---|---|
| A **researcher** who wants to check or improve the metadata in my dataset | [Download metadata list](https://nfdi4cat.github.io/CoreMeta4Cat/latest/assets/coremeta4cat_vocabulary.xlsx) · [Metadata Checker (in development)](#metadata-list-and-metadata-checker) |
| A **data steward** or repository manager | [Getting Started on the docs site](https://nfdi4cat.github.io/CoreMeta4Cat/latest/getting-started/) |
| A **developer** contributing to the schema or tooling | [Schema architecture](#schema-architecture) · [Developer tooling](#developer-tooling) |
| **New to CoreMeta4Cat** and just exploring | [Documentation site](https://nfdi4cat.github.io/CoreMeta4Cat/latest/) |

---

## Metadata list and Metadata Checker

The most up-to-date list of CoreMeta4Cat metadata fields for all four research domains — Synthesis, Characterization, Reaction, and Simulation — is available as a structured Excel workbook:

[⬇ Download the metadata list](https://nfdi4cat.github.io/CoreMeta4Cat/latest/assets/coremeta4cat_vocabulary.xlsx)

Each domain lists its fields grouped by priority (Mandatory, Recommended, Optional), with plain-language descriptions and links to controlled vocabulary terms where available.

# Excel workbook example: catalyst JLCAT03

A worked example of turning a laboratory Excel workbook into a CoreMeta4Cat record, in YAML, JSON
and RDF. The workbook has one sheet each for synthesis, characterization and reaction. It describes
a Pt/Al2O3 catalyst (JLCAT03) made by incipient wetness impregnation, measured by powder XRD, and
tested in the epoxidation of styrene in an autoclave.

**Status: second round, nearly complete.**
- The data provider answered the 13 questions of round 1 (`source/provider_answers.md`), and the
  record now validates without any placeholder.
- Still open: licence, dataset authors, the reference conditions behind "NTP", and an optional
  reaction-type term (see `metadata/parse_report.md`).
- The record is not yet part of `tests/data/valid` or of the documentation site.

## Contents

| Path | What |
|---|---|
| `source/` | The workbook as received, the text that came with it, and the provider's answers (`.docx` and verbatim transcript) |
| `parser/` | The parser for this example: `xlsx_to_coremeta4cat.py` reads `crosswalk.yaml` (what each cell means) and `supplement.yaml` (what the workbook does not contain). `answers_transcript.py` makes the transcript of the answers |
| `metadata/` | Generated output: the record (`.yaml`, `.json`, `.ttl`), the provenance of every value (`source_documentation.yaml`), and `parse_report.md` (open questions, cell inventory, checks) |
| `PARSER_BUILD_NOTES.md` | How the parser was built: method, mapping decisions, crosswalk format |
| `FEEDBACK_FOR_DATA_PROVIDER.md` | Questions for the person who filled in the workbook, and template advice |
| `SCHEMA_FINDINGS.md` | Issues in the schema that this example revealed |

The script in `parser/` belongs to this example. It is not one of the repository's maintenance tools
in `scripts/`.

## Regenerate

From the repository root, in the project environment (`uv sync`):

```bash
uv run python examples/excel_JLCAT03/parser/xlsx_to_coremeta4cat.py
uv run linkml-validate -s src/coremeta4cat/schema/coremeta4cat.yaml -C CatalysisDataset \
    examples/excel_JLCAT03/metadata/CatalysisDataset-JLCAT03.yaml
uv run linkml-convert -s src/coremeta4cat/schema/coremeta4cat.yaml -C CatalysisDataset \
    -o examples/excel_JLCAT03/metadata/CatalysisDataset-JLCAT03.ttl \
    examples/excel_JLCAT03/metadata/CatalysisDataset-JLCAT03.yaml
uv run linkml-convert -s src/coremeta4cat/schema/coremeta4cat.yaml -C CatalysisDataset \
    -o examples/excel_JLCAT03/metadata/CatalysisDataset-JLCAT03.json \
    examples/excel_JLCAT03/metadata/CatalysisDataset-JLCAT03.yaml
```

To change the record, edit `parser/crosswalk.yaml` or `parser/supplement.yaml` and regenerate.
Never edit the files in `metadata/` by hand.

File: examples/excel_JLCAT03/metadata/CatalysisDataset-JLCAT03.yaml
# CatalysisDataset generated from TestDataSet_CoreMeta4Cat.xlsx by parser/xlsx_to_coremeta4cat.py
# (crosswalk: crosswalk.yaml). Do not edit by hand: change the crosswalk or supplement and rerun.
# Provenance of every value: source_documentation.yaml; open questions: parse_report.md
id: coremeta4cat:DS_excel_JLCAT03
title:
- 'Pt/Al2O3 catalyst JLCAT03: incipient wetness impregnation, powder XRD and styrene epoxidation'
description:
- The example involves the synthesis of an alumina-supported Pt catalyst via incipient wetness impregnation,
  its characterization using powder X-ray diffraction (PXRD), and its subsequent application in the epoxidation
  of styrene in an autoclave under an O₂ atmosphere.
rdf_type:
  id: voc4cat:0007001
  title: heterogeneous catalysis
was_generated_by:
- id: coremeta4cat:SYN_JLCAT03
  activity_designator: Synthesis
  nominal_composition:
  - Pt/Al2O3 (5 wt.%)
  storage_conditions:
  - ambient
  catalyst_support:
  - Al2O3
  catalyst_measured_properties:
  - No measured properties of the catalyst are given in the source workbook.
  had_output_entity:
  - id: coremeta4cat:CAT_JLCAT03
    title: Pt/Al2O3 (5 wt.%)
    other_identifier:
    - description: catalyst identifier (voc4cat:0008134) assigned in the source workbook
      notation: JLCAT03
    has_quantitative_attribute:
    - title: metal loading
      rdf_type:
        id: voc4cat:0008106
        title: metal loading
      value: 5
      unit: https://qudt.org/vocab/unit/PERCENT
      has_quantity_type: http://qudt.org/vocab/quantitykind/MassFraction
  had_input_entity:
  - id: coremeta4cat:PREC_JLCAT03_support
    title: Al2O3
    has_qualitative_attribute:
    - title: InChI
      rdf_type:
        id: CHEMINF:000113
        title: InChI descriptor
      value: InChI=1S/2Al.3O/q2*+3;3*-2
    precursor_quantity:
    - value: 957.9
      unit: https://qudt.org/vocab/unit/MilliGM
      has_quantity_type: http://qudt.org/vocab/quantitykind/Mass
  - id: coremeta4cat:PREC_JLCAT03_1
    title: Pt(NH3)4(NO3)2
    has_qualitative_attribute:
    - title: InChI
      rdf_type:
        id: CHEMINF:000113
        title: InChI descriptor
      value: InChI=1S/2NO3.4H3N.Pt/c2*2-1(3)4;;;;;/h;;4*1H3;/q2*-1;;;;;+2
    precursor_quantity:
    - value: 100.9
      unit: https://qudt.org/vocab/unit/MilliGM
      has_quantity_type: http://qudt.org/vocab/quantitykind/Mass
  solvent:
  - id: coremeta4cat:CHEM_water
    title: water
    inchi:
    - value: InChI=1S/H2O/h1H2
  realized_plan:
    id: coremeta4cat:SYN_JLCAT03_method
    plan_designator: voc4cat:0007028
    title: Impregnation
    description: 'drying duration (as given): over night'
    impregnation_type:
    - incipient_wetness
    drying_device:
    - oven
    impregnation_temperature:
    - value: 25
      unit: https://qudt.org/vocab/unit/DEG_C
      has_quantity_type: http://qudt.org/vocab/quantitykind/Temperature
    has_drying_atmosphere:
    - value: air
    has_drying_temperature:
    - value: 70
      unit: https://qudt.org/vocab/unit/DEG_C
      has_quantity_type: http://qudt.org/vocab/quantitykind/Temperature
    has_calcination_atmosphere:
    - value: 5 % H2/N2
    has_calcination_heating_rate:
    - value: 500
      unit: https://qudt.org/vocab/unit/K-PER-HR
      has_quantity_type: http://qudt.org/vocab/quantitykind/TemperaturePerTime
    has_calcination_gas_flow_rate:
    - description: 15 nl/h as given in the workbook; there is no QUDT unit for 'nl/h'
      value: 15
      has_quantity_type: http://qudt.org/vocab/quantitykind/VolumeFlowRate
    has_calcination_dwelling_time:
      value: 4
      unit: https://qudt.org/vocab/unit/HR
      has_quantity_type: http://qudt.org/vocab/quantitykind/Time
    has_calcination_temperature_range:
    - description: final calcination temperature (voc4cat:0000058); initial temperature not stated
      max_value: 700
      unit: https://qudt.org/vocab/unit/DEG_C
      has_quantity_type: http://qudt.org/vocab/quantitykind/Temperature
  carried_out_by:
  - id: coremeta4cat:DEV_JLCAT03_calcination
    title: tube furnace
- id: coremeta4cat:CHAR_JLCAT03_PXRD
  activity_designator: Characterization
  rdf_type:
    id: CHMO:0000158
    title: powder X-ray diffraction
  sample_state:
  - solid
  sample_description:
  - supported catalyst
  sample_preparation:
  - powder attached to tape
  evaluated_entity:
  - id: coremeta4cat:CAT_JLCAT03
  has_sample_pretreatment:
  - value: grinding
  realized_plan:
    id: coremeta4cat:JLCAT-PXRD-03
    plan_designator: CHMO:0000158
    title: PXRD of catalyst
    description: PXRD of JLCAT03
    step_size:
    - 0.5
    xray_source:
    - Cu k alpha
    monochromator:
    - Ge-monochromatized
    has_two_theta_range:
    - min_value: 2
      max_value: 90
      unit: https://qudt.org/vocab/unit/DEG
      has_quantity_type: http://qudt.org/vocab/quantitykind/PlaneAngle
    has_operation_mode:
    - value: transmission
    has_atmosphere:
    - value: ambient
    sample_spinning_speed:
    - value: 30
      has_quantity_type: http://qudt.org/vocab/quantitykind/AngularVelocity
    has_experiment_duration:
      value: 80
      has_quantity_type: http://qudt.org/vocab/quantitykind/Time
  carried_out_by:
  - id: coremeta4cat:DEV_JLCAT03_PXRD
    title: X-ray diffractometer
    description: Instrument not specified in the source workbook.
is_about_activity:
- id: coremeta4cat:REAC_JLCATTEST03
  catalyst_type:
  - heterogeneous_catalysis
  catalyst_form:
  - powdered
  reaction_name:
  - epoxidation
  other_identifier:
  - description: test identifier assigned in the source workbook
    notation: JLCATTEST03
  catalyst_mass:
  - value: 10
    unit: https://qudt.org/vocab/unit/MilliGM
    has_quantity_type: http://qudt.org/vocab/quantitykind/Mass
  reactor_temperature_range:
  - min_value: 50
    max_value: 100
    unit: https://qudt.org/vocab/unit/DEG_C
    has_quantity_type: http://qudt.org/vocab/quantitykind/Temperature
  has_atmosphere:
  - value: Oxygen
  experiment_pressure:
  - value: 1
    unit: https://qudt.org/vocab/unit/BAR
    has_quantity_type: http://qudt.org/vocab/quantitykind/Pressure
  has_experiment_duration:
    value: 12
    unit: https://qudt.org/vocab/unit/HR
    has_quantity_type: http://qudt.org/vocab/quantitykind/Time
  product_identification_method:
  - id: coremeta4cat:REAC_JLCATTEST03_product_id
    title: GCMS
    rdf_type:
      id: CHMO:0000497
      title: gas chromatography-mass spectrometry
  used_starting_material:
  - id: coremeta4cat:SM_JLCATTEST03_styrene
    title: styrene
    composed_of:
    - id: coremeta4cat:CHEM_styrene
      title: styrene
      inchi:
      - value: InChI=1S/C8H8/c1-2-8-6-4-3-5-7-8/h2-7H,1H2
    has_volume:
    - value: 0.5
      unit: https://qudt.org/vocab/unit/MilliL
      has_quantity_type: http://qudt.org/vocab/quantitykind/Volume
  used_catalyst:
  - id: coremeta4cat:CAT_JLCAT03
  used_solvent:
  - id: coremeta4cat:SOLV_JLCATTEST03_1-4-dioxane
    title: 1,4 dioxane
    composed_of:
    - id: coremeta4cat:CHEM_1-4-dioxane
      title: 1,4 dioxane
      inchi:
      - value: InChI=1S/C4H8O2/c1-2-6-4-3-5-1/h1-4H2
    has_volume:
    - value: 5
      unit: https://qudt.org/vocab/unit/MilliL
      has_quantity_type: http://qudt.org/vocab/quantitykind/Volume
  used_reactor:
  - id: coremeta4cat:DEV_MBR01
    reactor_designator: NCIT:C93052
    title: Autoclave
    reactor_stirrer_type:
    - magnetic
    reaction_chamber_shape:
    - cylinder
    other_identifier:
    - description: device identifier (AFR_0002018) assigned in the source workbook
      notation: MBR01
    has_qualitative_attribute:
    - title: operation mode
      rdf_type:
        id: voc4cat:0000108
        title: operation mode
      value: batch
    stirring_rate:
    - value: 500
      unit: https://qudt.org/vocab/unit/REV-PER-MIN
      has_quantity_type: http://qudt.org/vocab/quantitykind/AngularVelocity
    stirrer_diameter:
    - value: 10
      unit: https://qudt.org/vocab/unit/MilliM
      has_quantity_type: http://qudt.org/vocab/quantitykind/Length
    reactor_working_volume:
    - value: 10
      unit: https://qudt.org/vocab/unit/MilliL
      has_quantity_type: http://qudt.org/vocab/quantitykind/Volume
  has_temperature:
  - value: 100
    unit: https://qudt.org/vocab/unit/DEG_C
    has_quantity_type: http://qudt.org/vocab/quantitykind/Temperature
  generated_product:
  - id: coremeta4cat:PROD_JLCATTEST03_styrene-oxide
    title: styrene oxide
    composed_of:
    - id: coremeta4cat:CHEM_styrene-oxide
      title: styrene oxide
      inchi:
      - value: InChI=1S/C8H8O/c1-2-4-7(5-3-1)8-6-9-8/h1-5,8H,6H2
  - id: coremeta4cat:PROD_JLCATTEST03_benzaldehyde
    title: benzaldehyde
    composed_of:
    - id: coremeta4cat:CHEM_benzaldehyde
      title: benzaldehyde
      inchi:
      - value: InChI=1S/C7H6O/c8-6-7-4-2-1-3-5-7/h1-6H
  has_yield:
  - description: yield of generated product 1 (styrene oxide)
    value: 20
    unit: https://qudt.org/vocab/unit/PERCENT
    has_quantity_type: http://qudt.org/vocab/quantitykind/Dimensionless
  - description: yield of generated product 2 (benzaldehyde)
    value: 22
    unit: https://qudt.org/vocab/unit/PERCENT
    has_quantity_type: http://qudt.org/vocab/quantitykind/Dimensionless
is_about_entity:
- id: coremeta4cat:CAT_JLCAT03
  title: Pt/Al2O3 (5 wt.%)
