Repository: nfdi4cat/CoreMeta4Cat

# CoreMeta4Cat

**CoreMeta4Cat** is a shared metadata standard for catalysis research developed under [NFDI4Cat](https://www.nfdi4cat.de/). At its core, it answers questions that come up whenever catalysis datasets need to be shared, compared, or reused: *what information does a dataset need to include to be understood by someone outside your group?*

CoreMeta4Cat defines that minimum set of information — which fields are required, which are recommended, and which are optional — across four data classes: Synthesis, Characterization, Reaction, and Simulation.

File: pr-preview/pr-176/assets/examples/CatalysisDataset-b74m-m6rp.yaml
---
# CatalysisDataset -- hdl:21.11165/4cat/b74m-m6rp, NH3 decomposition over Ru/Ni-BCZY, experiment + microkinetics
# Combined record: the full per-class records from per_class/b74m-m6rp/ inlined under
# was_generated_by and is_about_activity. Values come from the deposit and from the article
# (doi:10.1016/j.apcata.2025.120571); see source_documentation.yaml for which is which.
#
# Not stated in deposit + article (recommended field): precursor masses for both synthesis
# steps (the article gives weight ratios and target loadings only). Keywords are the article's.
id: hdl:21.11165/4cat/b74m-m6rp
title:
- 'Dataset for Publication: Experimental and Microkinetic Investigation of Thermo-Catalytic Ammonia Decomposition
  over a Ba-promoted Ru/Ni-BCZY Catalyst for Use in Ammonia-fed Protonic Ceramic Cells'
description:
- 'Data from Davari et al., Appl. Catal. A 708 (2025) 120571: H2-TPR of the Ni-BCZY cermet; NH3 decomposition
  light-off curves of six Ru/Ba catalysts on Ni-BCZY, Ni-YSZ and YSZ at 500-3000 ppm NH3 in a packed bed
  (1 bar, GHSV 50,000 h-1); and DETCHEM microkinetic packed-bed simulations: comparison with the experiments
  for literature and optimized parameters, axial and surface-coverage profiles, turnover frequencies,
  and variation of inlet NH3, GHSV and pressure. File names follow the figures of a version of the article;
  from Fig6 on they do not match the published figure numbers.'
rdf_type:
  id: VOC4CAT:0007001
  title: heterogeneous catalysis
keyword:
- Ammonia decomposition
- Ru catalyst
- Ni-BCZY
- Hydrogen production/generation
- Protonic Ceramic Cell
- Thermo-catalytic experiments
- Microkinetic modeling
creator:
- name:
  - Davari, Sadaf
- name:
  - Chacko, Rinu
- name:
  - Bastek, Tim
- name:
  - Lott, Patrick
- name:
  - Dailly, Julian
- name:
  - Angeli, Sofia
- name:
  - Deutschmann, Olaf
publisher:
  name:
  - NFDI4Cat Central Data Repository
is_referenced_by:
- id: https://doi.org/10.1016/j.apcata.2025.120571
  title: Davari et al., Appl. Catal. A 708 (2025) 120571
dataset_distribution:
- access_URL:
  - id: https://hdl.handle.net/21.11165/4cat/b74m-m6rp
    title: Repository landing page
  licence:
    id: https://creativecommons.org/licenses/by/4.0/
    title: CC BY 4.0
other_identifier:
- notation: https://hdl.handle.net/21.11165/4cat/b74m-m6rp
was_generated_by:
- id: coremeta4cat:SYN_b74m-m6rp_Ru_Ba_IWI
  activity_designator: Synthesis
  title:
  - Ru and Ba on Ni-BCZY, Ni-YSZ and YSZ by stepwise incipient wetness impregnation
  nominal_composition:
  - '1Ru/Ni-BCZY: 1.0 wt% Ru'
  - '0.5Ru/1Ba/Ni-BCZY: 0.5 wt% Ru, 1.0 wt% Ba'
  - '0.5Ru/0.5Ba/Ni-BCZY: 0.5 wt% Ru, 0.5 wt% Ba'
  - '1Ru/1Ba/YSZ: 1.0 wt% Ru, 1.0 wt% Ba'
  - '1Ru/1Ba/Ni-YSZ: 1.0 wt% Ru, 1.0 wt% Ba'
  catalyst_measured_properties:
  - Ru distribution and nanoparticle size of 0.5Ru/1Ba/Ni-BCZY by SEM/EDX (article Figs. 4-5; images not
    deposited)
  had_input_entity:
  - id: coremeta4cat:PREC_b74m-m6rp_RuNO_NO3
    title: ruthenium(III) nitrosyl nitrate, aqueous solution (Alfa Aesar)
  - id: coremeta4cat:PREC_b74m-m6rp_BaNO3
    title: barium nitrate, Ba(NO3)2 (Alfa Aesar), dissolved in deionised water
  - id: coremeta4cat:SUP_b74m-m6rp_supports
    title: crushed Ni-BCZY, Ni-YSZ and YSZ supports
    description: Output of SYN_b74m-m6rp_cermet_supports
  had_output_entity:
  - id: coremeta4cat:CAT_b74m-m6rp_1Ru_Ni-BCZY
    title: 1Ru/Ni-BCZY
  - id: coremeta4cat:CAT_b74m-m6rp_0.5Ru-1Ba_Ni-BCZY
    title: 0.5Ru/1Ba/Ni-BCZY
  - id: coremeta4cat:CAT_b74m-m6rp_0.5Ru-0.5Ba_Ni-BCZY
    title: 0.5Ru/0.5Ba/Ni-BCZY
  - id: coremeta4cat:CAT_b74m-m6rp_1Ru-1Ba_YSZ
    title: 1Ru/1Ba/YSZ
  - id: coremeta4cat:CAT_b74m-m6rp_1Ru-1Ba_Ni-YSZ
    title: 1Ru/1Ba/Ni-YSZ
  realized_plan:
    id: coremeta4cat:SYN_b74m-m6rp_IWI_method
    plan_designator: voc4cat:0007028
    title: stepwise incipient wetness impregnation, calcination, granulation
    description: Because of the low pore volume of the cermets the precursor solution was added in 100
      uL steps, each followed by drying at 348 K for 15 min, until the target loading was reached. Nitrates
      decomposed by calcination for 5 h at 873 K in static air; granulated to 120-250 um.
    impregnation_type:
    - incipient_wetness
    has_drying_temperature:
    - value: 348.15
      has_quantity_type: http://qudt.org/vocab/quantitykind/Temperature
      unit: https://qudt.org/vocab/unit/K
    has_drying_duration:
      value: 15
      has_quantity_type: http://qudt.org/vocab/quantitykind/Time
      unit: https://qudt.org/vocab/unit/MIN
    has_calcination_temperature_range:
    - min_value: 873.15
      max_value: 873.15
      has_quantity_type: http://qudt.org/vocab/quantitykind/Temperature
      unit: https://qudt.org/vocab/unit/K
    has_calcination_dwelling_time:
      value: 5
      has_quantity_type: http://qudt.org/vocab/quantitykind/Time
      unit: https://qudt.org/vocab/unit/HR
    has_calcination_atmosphere:
    - value: static air
  other_identifier:
  - notation: https://hdl.handle.net/21.11165/4cat/b74m-m6rp
- id: coremeta4cat:SYN_b74m-m6rp_cermet_supports
  activity_designator: Synthesis
  title:
  - Ni-BCZY, Ni-YSZ and YSZ supports from sintered tapes
  nominal_composition:
  - 'Ni-BCZY cermet: NiO and BaCe0.8Zr0.1Y0.1O3-d (BCZY811), 60:40 by weight before reduction'
  - 'Ni-YSZ cermet: NiO and 8-YSZ, 60:40 by weight before reduction'
  - YSZ (8-YSZ, Ni-free)
  catalyst_measured_properties:
  - 'BET surface area: NiO-BCZY (oxidized) 1.1 m2/g, YSZ powder 14.1 m2/g (article Table 2)'
  - Ni dispersion of Ni-BCZY 3.17% (H2-TPD)
  had_input_entity:
  - id: coremeta4cat:PREC_b74m-m6rp_BCZY811
    title: BaCe0.8Zr0.1Y0.1O3-d powder (BCZY811, CerPoTech)
  - id: coremeta4cat:PREC_b74m-m6rp_8YSZ
    title: 8 mol% yttria-stabilised zirconia powder (8-YSZ, Tosoh)
  - id: coremeta4cat:PREC_b74m-m6rp_NiO
    title: NiO powder (J.T. Baker)
  - id: coremeta4cat:PREC_b74m-m6rp_graphite
    title: graphite pore former (TimCal)
  - id: coremeta4cat:PREC_b74m-m6rp_tape_organics
    title: ethanol and methyl ethyl ketone (solvents, dispersant), polyvinyl butyral (binder), PEG and
      TEG-EH (plasticizers, Eastman)
  had_output_entity:
  - id: coremeta4cat:SUP_b74m-m6rp_Ni-BCZY
    title: crushed Ni-BCZY cermet powder
  - id: coremeta4cat:SUP_b74m-m6rp_Ni-YSZ
    title: crushed Ni-YSZ cermet powder
  - id: coremeta4cat:SUP_b74m-m6rp_YSZ
    title: crushed YSZ powder
  realized_plan:
    id: coremeta4cat:SYN_b74m-m6rp_tape_casting_method
    title: tape casting, sintering and crushing
    description: Ceramic powder (and NiO for the cermets) slurried with graphite, ethanol and MEK in a
      TURBULA 3D shaker for 24 h; PVB, PEG and TEG-EH added, mixed 3 h, rested 24 h, de-aired under vacuum;
      cast with a ZAA 2300 film applicator onto silicone-coated PET; dried 12 h at room temperature and
      10 min at 773 K; sintered 9 h at 1673 K (heating 1 K/min, cooling 3 K/min); crushed to a fine powder.
  other_identifier:
  - notation: https://hdl.handle.net/21.11165/4cat/b74m-m6rp
- id: coremeta4cat:CHAR_b74m-m6rp_TCD
  activity_designator: Characterization
  title:
  - H2-TPR of the Ni-BCZY cermet (article Fig. 1)
  description:
  - Temperature-programmed reduction of about 0.1 g Ni-BCZY powder in a quartz reactor, from room temperature
    to 1223 K at 10 K/min in 10% H2/Ar (50 mL/min); H2 consumption followed by a thermal conductivity
    detector. Deposited signal 38-951 C.
  rdf_type:
    id: CHMO:0002908
    title: temperature-programmed reduction
  carried_out_by:
  - id: coremeta4cat:DEV_b74m-m6rp_TCD
    title: TPR set-up with quartz reactor and thermal conductivity detector
    description: Instrument model not stated in the article.
  evaluated_entity:
  - id: coremeta4cat:CAT_b74m-m6rp_Ni-BCZY
    title: Ni-BCZY cermet powder
  realized_plan:
    id: coremeta4cat:CHAR_b74m-m6rp_TCD_method
    plan_designator: CHMO:0002908
    title: H2-TPR, 10 K/min to 1223 K
    description: About 0.1 g sample, 10% H2 in Ar at 50 mL/min, TCD detection.
    has_temperature_range:
    - min_value: 298.15
      max_value: 1223.15
      has_quantity_type: http://qudt.org/vocab/quantitykind/Temperature
      unit: https://qudt.org/vocab/unit/K
      description: room temperature to 1223 K (the article gives 1223 K as the end point)
    has_heating_rate:
    - value: 10
      has_quantity_type: http://qudt.org/vocab/quantitykind/TemperaturePerTime
      unit: https://qudt.org/vocab/unit/K-PER-MIN
    reducing_gas_composition:
    - 10% H2 in Ar, 50 mL/min
  other_identifier:
  - notation: https://hdl.handle.net/21.11165/4cat/b74m-m6rp
- id: coremeta4cat:SIM_b74m-m6rp_MKM_parametric
  activity_designator: Simulation
  title:
  - 'Microkinetic NH3 decomposition: reactor profiles, TOF and parameter variation'
  description:
  - 'Simulations with the optimized microkinetic mechanism: axial NH3 and conversion profiles over the
    12 mm bed at 618-818 K (article Fig. 8); spatially resolved surface coverages at 615 and 818 K (Fig.
    9); turnover frequency of the Ru-only, Ni-only and combined models at 498-848 K, computed without
    reactor effects (Fig. 10); and variation of inlet NH3, GHSV (100-100,000 h-1) and pressure at 615
    K or as a function of temperature (Fig. 11). Base case: 1000 ppm NH3 in Ar, 1 bar, GHSV 50,000 h-1,
    615 K (= T10 of 0.5Ru/1Ba/Ni-BCZY).'
  software_package:
  - DETCHEM-PBR (DETCHEM package), reactor simulations
  - DETCHEM-SURFPROBE, surface coverages and TOF without reactor effects
  evaluated_entity:
  - id: coremeta4cat:CAT_b74m-m6rp_0.5Ru-1Ba_Ni-BCZY
    title: 0.5Ru/1Ba/Ni-BCZY (modelled as Ru and Ni surface sites)
  realized_plan:
    id: coremeta4cat:SIM_b74m-m6rp_MKM_parametric_method
    plan_designator: coremeta4cat:Microkinetics
    title: optimized microkinetic packed-bed model, parameter variation
    description: 'Mechanism with the optimized Ru and Ni parameters (article Table 4). Varied inputs:
      inlet NH3 mole fraction, GHSV, pressure, temperature.'
  calculated_property:
  - value: TOF 3.2e-4 to 0.37 s-1 (Ni+Ru sites, 498-848 K)
    description: Turnover frequency of NH3 decomposition, deposit Fig11_Ni+Ru.tab (article Fig. 10); Ni-only
      and Ru-only in Fig11_Ni.tab and Fig11_Ru.tab
  - value: surface coverages of 12 surface species along the bed at 615 and 818 K
    description: Deposit Fig10_615K.csv, Fig10_818K.csv (article Fig. 9)
  - value: NH3 conversion vs. temperature for inlet NH3 100 ppm-100%, GHSV 100-100,000 h-1, pressure 0.5-10
      bar
    description: Deposit Fig12b, Fig12d, Fig12f; TOF at 615 K vs. the same parameters in Fig12_a, Fig12c,
      Fig12e (article Fig. 11 shows 100-10,000 ppm and 0.5-5 bar)
  other_identifier:
  - notation: https://hdl.handle.net/21.11165/4cat/b74m-m6rp
- id: coremeta4cat:SIM_b74m-m6rp_MKM_validation
  activity_designator: Simulation
  title:
  - Microkinetic simulation of NH3 decomposition light-off on Ni-BCZY and 0.5Ru/1Ba/Ni-BCZY
  description:
  - 'One-dimensional packed-bed reactor simulation (negligible axial diffusion) with a mean-field surface
    mechanism on Ru and Ni sites, compared with the measured light-off curves at 500, 1000 and 3000 ppm
    NH3 in Ar, 1 bar, GHSV 50,000 h-1, ramp 2 K/min. Ni steps start from Zhu et al. (Int. J. Green Energy
    19 (2022) 1568), Ru steps from Zhang et al. (ACS Sustain. Chem. Eng. 7 (2019) 18038, Ba-promoted Ru
    on YSZ, coverage-dependent activation energies). Both parameter sets were re-optimized against the
    1000 ppm data and validated with the 500 and 3000 ppm data; the optimized set is article Table 4.
    Surface species: Ru, H-Ru, N-Ru, NH-Ru, NH2-Ru, NH3-Ru, Ni, H-Ni, N-Ni, NH-Ni, NH2-Ni, NH3-Ni.'
  software_package:
  - DETCHEM-PBR (DETCHEM package)
  - CaRMeN (Catalytic Reaction Mechanisms Network)
  - DETCHEM-ADJUST (thermodynamic consistency during optimization)
  evaluated_entity:
  - id: coremeta4cat:CAT_b74m-m6rp_0.5Ru-1Ba_Ni-BCZY
    title: 0.5Ru/1Ba/Ni-BCZY (modelled as Ru and Ni surface sites)
  - id: coremeta4cat:CAT_b74m-m6rp_Ni-BCZY
    title: Ni-BCZY (modelled as Ni surface sites)
  realized_plan:
    id: coremeta4cat:SIM_b74m-m6rp_MKM_method
    plan_designator: coremeta4cat:Microkinetics
    title: microkinetic packed-bed model, literature and optimized parameters
    description: Modified Arrhenius rate expressions with coverage-dependent activation energies; catalytic
      area scaled by F_cat/geo from the metal dispersion. Parameter optimization in 5% steps with two
      dependent parameters fixed by thermodynamic consistency.
  calculated_property:
  - value: NH3 conversion vs. surface temperature, 498-848 K, 9 simulated curves
    description: Deposit Fig6a-c (0.5Ru/1Ba/Ni-BCZY, original), Fig7a-c (Ni-BCZY, original and optimized),
      Fig8a-c (0.5Ru/1Ba/Ni-BCZY, optimized)
  other_identifier:
  - notation: https://hdl.handle.net/21.11165/4cat/b74m-m6rp
is_about_activity:
- id: coremeta4cat:REAC_b74m-m6rp_NH3_decomposition
  reaction_name:
  - thermocatalytic ammonia decomposition
  title:
  - NH3 decomposition light-off over Ru/Ni-BCZY and reference catalysts (6 catalysts, 3 inlet concentrations)
  description:
  - 'Thermocatalytic decomposition of ammonia (2 NH3 -> N2 + 3 H2) measured as light-off curves in a packed
    bed: NH3 in Ar at 1 bar, GHSV 50,000 h-1, temperature ramped from 473 to 873 K at 2 K/min, after 1.5
    h pretreatment at 873 K in 5% H2/Ar and 1 h Ar purge at 473 K. Six catalysts at 1000 ppm NH3 (Fig.
    2); 0.5Ru/1Ba/Ni-BCZY and Ni-BCZY also at 500 and 3000 ppm (Fig. 3 and simulation comparisons). Article
    Table 3 gives T10/T50: Ni-BCZY 656/717 K, 1Ru/Ni-BCZY 621/675 K, 0.5Ru/1Ba/Ni-BCZY 615/675 K, 0.5Ru/0.5Ba/Ni-BCZY
    621/676 K, 1Ru/1Ba/YSZ 536/589 K, 1Ru/1Ba/Ni-YSZ 621/688 K. The deposited curve for 0.5Ru/0.5Ba/Ni-BCZY
    is unreadable (lost decimal separators); its T10/T50 survive only in the article.'
  rdf_type:
    id: VOC4CAT:0007001
    title: heterogeneous catalysis
  catalyst_type:
  - heterogeneous_catalysis
  catalyst_form:
  - supported
  catalyst_quantity:
  - value: 300
    has_quantity_type: http://qudt.org/vocab/quantitykind/Mass
    unit: https://qudt.org/vocab/unit/MilliGM
    description: Catalyst granulate per test, mixed with 700 mg silica
  used_catalyst:
  - id: coremeta4cat:CAT_b74m-m6rp_0.5Ru-1Ba_Ni-BCZY
    title: 0.5Ru/1Ba/Ni-BCZY
    description: 0.5 wt% Ru and 1 wt% Ba on crushed Ni-BCZY cermet; 500, 1000, 3000 ppm NH3
    has_quantitative_attribute:
    - value: 0.5
      has_quantity_type: http://qudt.org/vocab/quantitykind/MassFraction
      unit: https://qudt.org/vocab/unit/PERCENT
      description: Ru, nominal
    - value: 1.0
      has_quantity_type: http://qudt.org/vocab/quantitykind/MassFraction
      unit: https://qudt.org/vocab/unit/PERCENT
      description: Ba, nominal
  - id: coremeta4cat:CAT_b74m-m6rp_0.5Ru-0.5Ba_Ni-BCZY
    title: 0.5Ru/0.5Ba/Ni-BCZY
    description: 1000 ppm NH3; the deposited file lost its decimal separators
    has_quantitative_attribute:
    - value: 0.5
      has_quantity_type: http://qudt.org/vocab/quantitykind/MassFraction
      unit: https://qudt.org/vocab/unit/PERCENT
      description: Ru, nominal
    - value: 0.5
      has_quantity_type: http://qudt.org/vocab/quantitykind/MassFraction
      unit: https://qudt.org/vocab/unit/PERCENT
      description: Ba, nominal
  - id: coremeta4cat:CAT_b74m-m6rp_1Ru_Ni-BCZY
    title: 1Ru/Ni-BCZY
    description: 1000 ppm NH3
    has_quantitative_attribute:
    - value: 1.0
      has_quantity_type: http://qudt.org/vocab/quantitykind/MassFraction
      unit: https://qudt.org/vocab/unit/PERCENT
      description: Ru, nominal
  - id: coremeta4cat:CAT_b74m-m6rp_Ni-BCZY
    title: Ni-BCZY cermet
    description: Bare cermet (NiO:BCZY811 = 60:40 by weight before reduction); 500, 1000, 3000 ppm NH3
  - id: coremeta4cat:CAT_b74m-m6rp_1Ru-1Ba_Ni-YSZ
    title: 1Ru/1Ba/Ni-YSZ
    description: 1000 ppm NH3
    has_quantitative_attribute:
    - value: 1.0
      has_quantity_type: http://qudt.org/vocab/quantitykind/MassFraction
      unit: https://qudt.org/vocab/unit/PERCENT
      description: Ru, nominal
    - value: 1.0
      has_quantity_type: http://qudt.org/vocab/quantitykind/MassFraction
      unit: https://qudt.org/vocab/unit/PERCENT
      description: Ba, nominal
  - id: coremeta4cat:CAT_b74m-m6rp_1Ru-1Ba_YSZ
    title: 1Ru/1Ba/YSZ
    description: 1000 ppm NH3; Ni-free YSZ support
    has_quantitative_attribute:
    - value: 1.0
      has_quantity_type: http://qudt.org/vocab/quantitykind/MassFraction
      unit: https://qudt.org/vocab/unit/PERCENT
      description: Ru, nominal
    - value: 1.0
      has_quantity_type: http://qudt.org/vocab/quantitykind/MassFraction
      unit: https://qudt.org/vocab/unit/PERCENT
      description: Ba, nominal
  used_reactant:
  - id: coremeta4cat:REAC_b74m-m6rp_NH3
    title: ammonia
    rdf_type:
      id: CHEBI:16134
      title: ammonia
  - id: coremeta4cat:REAC_b74m-m6rp_Ar
    title: argon (balance)
    rdf_type:
      id: CHEBI:49475
      title: argon atom
  generated_product:
  - id: coremeta4cat:PROD_b74m-m6rp_N2
    title: dinitrogen
    rdf_type:
      id: CHEBI:17997
      title: dinitrogen
  - id: coremeta4cat:PROD_b74m-m6rp_H2
    title: dihydrogen
    rdf_type:
      id: CHEBI:18276
      title: dihydrogen
  used_reactor:
  - id: coremeta4cat:REAC_b74m-m6rp_reactor
    reactor_designator: coremeta4cat:FixedBedReactor
    title: quartz glass tubular packed-bed reactor
    description: 0.8 cm inner diameter, 100 cm long, in a furnace; bed fixed by quartz wool, about 1.2
      cm long; catalyst and silica sieve fraction 120-250 um; Bronkhorst mass flow controllers; two type
      N thermocouples about 2 mm up- and downstream of the bed.
    catalyst_bed_diameter:
    - value: 0.8
      has_quantity_type: http://qudt.org/vocab/quantitykind/Length
      unit: https://qudt.org/vocab/unit/CentiM
    catalyst_bed_height:
    - value: 1.2
      has_quantity_type: http://qudt.org/vocab/quantitykind/Length
      unit: https://qudt.org/vocab/unit/CentiM
    catalyst_dilution_material:
    - silica particles, 700 mg, 120-250 um
  product_identification_method:
  - id: coremeta4cat:REAC_b74m-m6rp_FTIR
    title: online FTIR gas analysis
    description: MKS Instruments MG2030 FTIR spectrometer, continuous analysis of the effluent gas
  reactor_temperature_range:
  - min_value: 473.15
    max_value: 873.15
    has_quantity_type: http://qudt.org/vocab/quantitykind/Temperature
    unit: https://qudt.org/vocab/unit/K
    description: Ramp 473-873 K at 2 K/min; deposited inlet temperature 200-601 C
  experiment_pressure:
  - value: 1.0
    has_quantity_type: http://qudt.org/vocab/quantitykind/Pressure
    unit: https://qudt.org/vocab/unit/BAR
  feed_composition_range:
  - min_value: 500.0
    max_value: 3000.0
    has_quantity_type: http://qudt.org/vocab/quantitykind/MoleFraction
    unit: https://qudt.org/vocab/unit/PPM
    description: NH3 at the inlet (500, 1000, 3000 ppm), balance Ar
  other_identifier:
  - notation: https://hdl.handle.net/21.11165/4cat/b74m-m6rp
is_about_entity:
- id: coremeta4cat:CAT_b74m-m6rp_all
  title: Ru/Ba catalysts on Ni-BCZY, Ni-YSZ and YSZ
  description: 'Six catalysts: Ni-BCZY, 1Ru/Ni-BCZY, 0.5Ru/1Ba/Ni-BCZY, 0.5Ru/0.5Ba/Ni-BCZY, 1Ru/1Ba/YSZ,
    1Ru/1Ba/Ni-YSZ. See is_about_activity for per-catalyst detail.'

File: pr-preview/pr-179/assets/examples/CatalysisDataset-arp5-s69r.yaml
---
id: hdl:21.11165/4cat/arp5-s69r
title:
- Carbonylation catalysis of aryl halides through active-site engineering
description:
- 'Catalyst characterization (PXRD, DRIFT, CO chemisorption, XPS, STEM) and catalytic testing data for
  Pd3P/SiO2 (a phosphorus-modified palladium phosphide catalyst, internal code ARNE01) compared against
  an unmodified Pd/SiO2 reference (ARNE02), for Pd-catalyzed carbonylation reactions of aryl iodides.
  31 batch reactor runs span three reaction types: alkoxycarbonylation (27 runs; mainly iodobenzene +
  ethanol -> ethyl benzoate, exploring reaction time, base, temperature, and substrate/nucleophile scope),
  phenoxycarbonylation (1 run, phenol nucleophile), and aminocarbonylation (3 runs, aniline nucleophile,
  100-140 C). PXRD additionally covers two further Pd3P/SiO2 loading variants (1 wt% and 10 wt% Pd), and
  STEM additionally covers a recycled/spent Pd3P/SiO2 sample recovered after catalytic testing; STEM method
  details are documented but no STEM image/data files are included in the deposited dataset.'
rdf_type:
  id: voc4cat:0007001
  title: heterogeneous catalysis
keyword:
- Chemistry
- Catalysis
- Heterogeneous catalysis
- Palladium catalyst
- Palladium phosphide
- Carbonylation
- Active-site engineering
creator:
- name:
  - Neyyathala, Arjun
- name:
  - Jung, Felix
- name:
  - Barth, Simon
- name:
  - Feldmann, Claus
- name:
  - Grunwaldt, Jan-Dierk
- name:
  - Jevtovik, Ivana
- name:
  - Schunk, Stephan A.
- name:
  - Dolcet, Paolo
- name:
  - Gross, Silvia
- name:
  - Hanf, Schirin
publisher:
  name:
  - NFDI4Cat Central Data Repository
dataset_distribution:
- access_URL:
  - id: https://hdl.handle.net/21.11165/4cat/arp5-s69r
    title: Repository landing page
  description:
  - Repository landing page providing access to the characterization and catalytic testing data files.
  licence:
    id: https://creativecommons.org/licenses/by/4.0/
    title: CC BY 4.0
other_identifier:
- notation: https://hdl.handle.net/21.11165/4cat/arp5-s69r
was_generated_by:
- id: coremeta4cat:CHAR_arp5-s69r_COChemisorption
  title:
  - CO chemisorption analysis (2 catalysts)
  description:
  - Pulse CO chemisorption at room temperature (25 C) for Pd3P/SiO2 and Pd/SiO2 (2 replicate runs each),
    used to determine active surface Pd site density / dispersion by comparing CO uptake between the phosphide
    and the unmodified reference catalyst.
  carried_out_by:
  - id: coremeta4cat:DEV_arp5-s69r_COChemisorption
    title: Pulse chemisorption analyser
    description: Instrument model not specified in the source dataset files.
  evaluated_entity:
  - id: coremeta4cat:CAT_arp5-s69r_Pd3P_SiO2_5wt
    title: Pd3P/SiO2 (5 wt% Pd, ARNE01)
    description: See CatalyticReaction files for full detail.
  - id: coremeta4cat:CAT_arp5-s69r_Pd_SiO2_5wt
    title: Pd/SiO2 (5 wt% Pd, ARNE02)
    description: See CatalyticReaction files for full detail.
  realized_plan:
    id: coremeta4cat:CHAR_arp5-s69r_COChemisorption_method
    title: Pulse CO chemisorption method
    description: CO pulses at room temperature; peak areas integrated to determine total CO uptake.
  other_identifier:
  - notation: https://hdl.handle.net/21.11165/4cat/arp5-s69r
  activity_designator: Characterization
- id: coremeta4cat:CHAR_arp5-s69r_DRIFT
  title:
  - DRIFT CO-adsorption spectroscopy (2 catalysts, 2 temperatures)
  description:
  - 'Diffuse reflectance infrared Fourier transform spectroscopy of CO adsorbed on Pd3P/SiO2 and Pd/SiO2,
    at 30 C and 100 C (4 spectra total). Atmosphere: 4000 ppm CO, balance Ar, 50 mL/min flow; Ar flush
    between measurements. Sample: 50 mg, 100-200 micron sieve fraction, in a Harrick in-situ cell with
    CaF2 windows.'
  carried_out_by:
  - id: coremeta4cat:DEV_arp5-s69r_DRIFT
    title: VERTEX 70 FTIR spectrometer (Bruker)
    description: VERTEX 70 FTIR spectrometer (Bruker) equipped with Praying Mantis diffuse reflection
      optics (Harrick) and a liquid-nitrogen-cooled mercury cadmium telluride (MCT) detector.
  evaluated_entity:
  - id: coremeta4cat:CAT_arp5-s69r_Pd3P_SiO2_5wt
    title: Pd3P/SiO2 (5 wt% Pd, ARNE01)
    description: See CatalyticReaction files for full detail.
  - id: coremeta4cat:CAT_arp5-s69r_Pd_SiO2_5wt
    title: Pd/SiO2 (5 wt% Pd, ARNE02)
    description: See CatalyticReaction files for full detail.
  realized_plan:
    id: coremeta4cat:CHAR_arp5-s69r_DRIFT_method
    title: CO-adsorption DRIFT method
    description: Reflectance mode; scanner velocity 20 kHz; aperture 6 mm; MIR source, KBr beamsplitter.
  other_identifier:
  - notation: https://hdl.handle.net/21.11165/4cat/arp5-s69r
  rdf_type:
    id: CHMO:0000645
    title: diffuse reflectance infrared Fourier transform spectroscopy
  activity_designator: Characterization
- id: coremeta4cat:CHAR_arp5-s69r_PXRD
  title:
  - Powder XRD phase analysis (4 catalysts)
  description:
  - Powder X-ray diffraction for phase identification of Pd/SiO2 (5 wt%, ARNE01/ICSD 85525=Pd3P phase
    reference, ARNE02/ICSD 52251=Pd phase reference) and two further Pd3P/SiO2 loading variants (1 wt%
    and 10 wt%), transmission geometry, 2theta 2-90 degrees, ~80 min total measurement per sample.
  carried_out_by:
  - id: coremeta4cat:DEV_arp5-s69r_PXRD
    title: Stoe STADI-MP diffractometer
    description: Stoe STADI-MP powder diffractometer, Cu X-ray source (lambda=1.54178 A), Ge monochromator.
  evaluated_entity:
  - id: coremeta4cat:CAT_arp5-s69r_Pd3P_SiO2_5wt
    title: Pd3P/SiO2 (5 wt% Pd, ARNE01)
    description: See CatalyticReaction files for full detail.
  - id: coremeta4cat:CAT_arp5-s69r_Pd_SiO2_5wt
    title: Pd/SiO2 (5 wt% Pd, ARNE02)
    description: See CatalyticReaction files for full detail.
  - id: coremeta4cat:CAT_arp5-s69r_Pd3P_SiO2_1wt
    title: Pd3P/SiO2 (1 wt% Pd)
    description: Lower-loading Pd3P/SiO2 variant, PXRD-only sample.
  - id: coremeta4cat:CAT_arp5-s69r_Pd3P_SiO2_10wt
    title: Pd3P/SiO2 (10 wt% Pd)
    description: Higher-loading Pd3P/SiO2 variant, PXRD-only sample.
  realized_plan:
    id: coremeta4cat:CHAR_arp5-s69r_PXRD_method
    title: Powder XRD measurement method
    description: Transmission geometry, air atmosphere, ambient temperature; software INSTPAR.
  other_identifier:
  - notation: https://hdl.handle.net/21.11165/4cat/arp5-s69r
  rdf_type:
    id: CHMO:0000158
    title: powder X-ray diffraction
  activity_designator: Characterization
- id: coremeta4cat:CHAR_arp5-s69r_STEM
  title:
  - STEM/TEM imaging and EDX mapping (3 catalyst samples)
  description:
  - 'Transmission electron microscopy (HRTEM), scanning TEM (HAADF-STEM), and STEM-EDX elemental mapping
    of Pd3P/SiO2 (ARNE01), Pd/SiO2 (ARNE02), and a recycled/spent Pd3P/SiO2 sample recovered after catalytic
    testing (ARNE03), for particle size distribution, chemical composition, and crystal structure. Note:
    STEM-Meta-2.txt documents the method in detail but no image/data files for this technique are included
    in the deposited dataset.'
  carried_out_by:
  - id: coremeta4cat:DEV_arp5-s69r_STEM
    title: FEI Osiris ChemiSTEM
    description: FEI/Thermo Fisher Osiris ChemiSTEM, combined TEM and STEM with ChemiSTEM EDX detector,
      Schottky field emission gun, 200 kV high tension, magnification 160-800 kx.
  evaluated_entity:
  - id: coremeta4cat:CAT_arp5-s69r_Pd3P_SiO2_5wt
    title: Pd3P/SiO2 (5 wt% Pd, ARNE01)
    description: See CatalyticReaction files for full detail.
  - id: coremeta4cat:CAT_arp5-s69r_Pd_SiO2_5wt
    title: Pd/SiO2 (5 wt% Pd, ARNE02)
    description: See CatalyticReaction files for full detail.
  - id: coremeta4cat:CAT_arp5-s69r_Pd3P_SiO2_5wt_recycled
    title: Pd3P/SiO2 (5 wt% Pd, recycled, ARNE03)
    description: Spent Pd3P/SiO2 catalyst recovered after catalytic testing, examined by STEM for post-reaction
      stability.
  realized_plan:
    id: coremeta4cat:CHAR_arp5-s69r_STEM_method
    title: STEM/TEM imaging and EDX mapping method
    description: HRTEM (Digital Micrograph/Gatan) and HAADF-STEM/STEM-EDXS (TEM Imaging and Microscopy/FEI,
      Esprit/Bruker); Cliff-Lorimer quantification for EDXS.
  other_identifier:
  - notation: https://hdl.handle.net/21.11165/4cat/arp5-s69r
  rdf_type:
    id: voc4cat:0000078
    title: transmission electron microscopy
  activity_designator: Characterization
- id: coremeta4cat:CHAR_arp5-s69r_XPS
  title:
  - X-ray photoelectron spectroscopy (2 catalysts, Pd 3d and P 2p)
  description:
  - XPS binding energy scans of the Pd 3d core level for Pd/SiO2 and Pd3P/SiO2, and the P 2p core level
    for Pd3P/SiO2, to compare Pd electronic structure/oxidation state between the phosphide and the unmodified
    reference catalyst.
  carried_out_by:
  - id: coremeta4cat:DEV_arp5-s69r_XPS
    title: XPS spectrometer
    description: Instrument model not specified in the source dataset files.
  evaluated_entity:
  - id: coremeta4cat:CAT_arp5-s69r_Pd3P_SiO2_5wt
    title: Pd3P/SiO2 (5 wt% Pd, ARNE01)
    description: See CatalyticReaction files for full detail.
  - id: coremeta4cat:CAT_arp5-s69r_Pd_SiO2_5wt
    title: Pd/SiO2 (5 wt% Pd, ARNE02)
    description: See CatalyticReaction files for full detail.
  realized_plan:
    id: coremeta4cat:CHAR_arp5-s69r_XPS_method
    title: XPS core-level measurement method
    description: Pd 3d scans for both catalysts; P 2p scan additionally for Pd3P/SiO2.
  other_identifier:
  - notation: https://hdl.handle.net/21.11165/4cat/arp5-s69r
  rdf_type:
    id: CHMO:0000404
    title: X-ray photoelectron spectroscopy
  activity_designator: Characterization
is_about_activity:
- id: coremeta4cat:REAC_arp5-s69r_Aminocarbonylation
  reaction_name:
  - Pd-catalyzed aminocarbonylation of iodobenzene
  title:
  - Aminocarbonylation of iodobenzene over Pd3P/SiO2 (3 runs)
  description:
  - Pd-catalyzed aminocarbonylation of iodobenzene with aniline as the nucleophile (in toluene, triethylamine
    base) to form benzanilide, over Pd3P/SiO2. 3 runs at 100, 120, and 140 C (5 h, CO 10 bar); yield/conversion
    increased with temperature from 10% to 78%.
  rdf_type:
    id: voc4cat:0000247
    title: carbonylation
  catalyst_type:
  - heterogeneous_catalysis
  catalyst_form:
  - supported
  used_catalyst:
  - id: coremeta4cat:CAT_arp5-s69r_Pd3P_SiO2_5wt
    title: Pd3P/SiO2 (5 wt% Pd, internal code ARNE01)
    description: Palladium phosphide (Pd3P) nanoparticles supported on silica, 5 wt% Pd, 0.5 mol% metal
      loading.
    has_physical_state: SOLID
    has_quantitative_attribute:
    - value: 5.0
      has_quantity_type: http://qudt.org/vocab/quantitykind/MassFraction
      unit: https://qudt.org/vocab/unit/PERCENT
      description: Pd loading (Overview Reaction Description-2.txt)
    - value: 0.01
      has_quantity_type: http://qudt.org/vocab/quantitykind/Mass
      unit: https://qudt.org/vocab/unit/GM
      description: Catalyst mass used per batch test
  used_reactant:
  - id: coremeta4cat:REAC_arp5-s69r_CO
    title: carbon monoxide
    rdf_type:
      id: CHEBI:17245
      title: carbon monoxide
  - id: coremeta4cat:REAC_arp5-s69r_Amino_iodobenzene
    title: iodobenzene
  - id: coremeta4cat:REAC_arp5-s69r_Amino_aniline
    title: aniline
  used_reactor:
  - id: coremeta4cat:REAC_arp5-s69r_reactor
    title: Parr 5500 series compact reactor
    description: Batch autoclave, cylindrical stainless steel reaction chamber (25 mL, 25.4 x 50.8 mm
      ID), overhead stirrer at 1000 rpm, electric heating.
  reactor_temperature_range:
  - min_value: 373.15
    max_value: 413.15
    has_quantity_type: http://qudt.org/vocab/quantitykind/Temperature
    unit: https://qudt.org/vocab/unit/K
    description: 100-140 C across the 3 runs
  experiment_pressure:
  - value: 10.0
    has_quantity_type: http://qudt.org/vocab/quantitykind/Pressure
    unit: https://qudt.org/vocab/unit/BAR
    description: Initial CO pressure, constant across the 3 runs
  product_identification_method:
  - id: coremeta4cat:REAC_arp5-s69r_Amino_product_id
    title: GC-MS product quantification
    description: Gas chromatography-mass spectrometry with n-decane internal standard.
  other_identifier:
  - notation: https://hdl.handle.net/21.11165/4cat/arp5-s69r
- id: coremeta4cat:REAC_arp5-s69r_Carbonylation
  reaction_name:
  - Pd-catalyzed alkoxycarbonylation of aryl iodides
  title:
  - Alkoxycarbonylation of aryl iodides over Pd3P/SiO2 and Pd/SiO2 (27 runs)
  description:
  - Pd-catalyzed alkoxycarbonylation (CO insertion + alcohol trapping) of aryl iodides to form aryl esters,
    mainly iodobenzene + ethanol -> ethyl benzoate. 24 runs used Pd3P/SiO2 (ARNE01), exploring reaction
    time (5 min - 3 h, series A), base screening (triethylamine, sodium acetate, potassium hydroxide,
    potassium carbonate, or no base, series B), temperature-time kinetics grid (60-80 C x 0.5-1 h, series
    k), and substrate/nucleophile scope (methanol, isopropanol, and aryl iodide substrates bromoiodobenzene/iodotoluene/iodoanisole,
    series S1-S5). 3 further runs (series C) repeated the time-course on Pd/SiO2 (ARNE02, P-free reference)
    for comparison. Conversion/yield ranged 7-100% across all 27 runs. Batch reactor, CO 6 bar, ethanol
    solvent (except S1 methanol, S2 isopropanol).
  rdf_type:
    id: voc4cat:0000247
    title: carbonylation
  catalyst_type:
  - heterogeneous_catalysis
  catalyst_form:
  - supported
  used_catalyst:
  - id: coremeta4cat:CAT_arp5-s69r_Pd3P_SiO2_5wt
    title: Pd3P/SiO2 (5 wt% Pd, internal code ARNE01)
    description: Palladium phosphide (Pd3P) nanoparticles supported on silica, 5 wt% Pd, 0.5 mol% metal
      loading.
    has_physical_state: SOLID
    has_quantitative_attribute:
    - value: 5.0
      has_quantity_type: http://qudt.org/vocab/quantitykind/MassFraction
      unit: https://qudt.org/vocab/unit/PERCENT
      description: Pd loading (Overview Reaction Description-2.txt)
    - value: 0.01
      has_quantity_type: http://qudt.org/vocab/quantitykind/Mass
      unit: https://qudt.org/vocab/unit/GM
      description: Catalyst mass used per batch test
  - id: coremeta4cat:CAT_arp5-s69r_Pd_SiO2_5wt
    title: Pd/SiO2 (5 wt% Pd, internal code ARNE02)
    description: Unmodified (phosphorus-free) palladium nanoparticles supported on silica, 5 wt% Pd, 0.5
      mol% metal loading -- reference catalyst for comparison against the Pd3P phosphide.
    has_physical_state: SOLID
    has_quantitative_attribute:
    - value: 5.0
      has_quantity_type: http://qudt.org/vocab/quantitykind/MassFraction
      unit: https://qudt.org/vocab/unit/PERCENT
      description: Pd loading (Overview Reaction Description-2.txt)
    - value: 0.01
      has_quantity_type: http://qudt.org/vocab/quantitykind/Mass
      unit: https://qudt.org/vocab/unit/GM
      description: Catalyst mass used per batch test
  used_reactant:
  - id: coremeta4cat:REAC_arp5-s69r_CO
    title: carbon monoxide
    rdf_type:
      id: CHEBI:17245
      title: carbon monoxide
  - id: coremeta4cat:REAC_arp5-s69r_Carbonylation_substrate
    title: aryl iodide substrate
    description: Iodobenzene in most runs; bromoiodobenzene (S3), iodotoluene (S4), and iodoanisole (S5)
      in the substrate-scope runs.
  - id: coremeta4cat:REAC_arp5-s69r_Carbonylation_alcohol
    title: alcohol nucleophile
    description: Ethanol in most runs (also the reaction solvent); methanol (S1) and isopropanol (S2)
      in the nucleophile-scope runs.
  - id: coremeta4cat:REAC_arp5-s69r_Carbonylation_base
    title: base
    description: Triethylamine in most runs; sodium acetate, potassium hydroxide, potassium carbonate,
      or no base in the base-screening runs (series B).
  used_reactor:
  - id: coremeta4cat:REAC_arp5-s69r_reactor
    title: Parr 5500 series compact reactor
    description: Batch autoclave, cylindrical stainless steel reaction chamber (25 mL, 25.4 x 50.8 mm
      ID), overhead stirrer at 1000 rpm, electric heating.
  reactor_temperature_range:
  - min_value: 333.15
    max_value: 373.15
    has_quantity_type: http://qudt.org/vocab/quantitykind/Temperature
    unit: https://qudt.org/vocab/unit/K
    description: 60-100 C across the 27 runs
  experiment_pressure:
  - value: 6.0
    has_quantity_type: http://qudt.org/vocab/quantitykind/Pressure
    unit: https://qudt.org/vocab/unit/BAR
    description: Initial CO pressure, constant across all 27 runs
  product_identification_method:
  - id: coremeta4cat:REAC_arp5-s69r_Carbonylation_product_id
    title: GC-MS product quantification
    description: Gas chromatography-mass spectrometry with n-decane internal standard; conversion/yield/selectivity
      computed from GC-MS peak areas.
  other_identifier:
  - notation: https://hdl.handle.net/21.11165/4cat/arp5-s69r
- id: coremeta4cat:REAC_arp5-s69r_Phenoxycarbonylation
  reaction_name:
  - Pd-catalyzed phenoxycarbonylation of iodobenzene
  title:
  - Phenoxycarbonylation of iodobenzene over Pd3P/SiO2 (1 run)
  description:
  - 'Pd-catalyzed phenoxycarbonylation of iodobenzene with phenol as the nucleophile (in toluene, triethylamine
    base) to form phenyl benzoate, over Pd3P/SiO2. Single run: 100 C, 7 h, CO 6 bar, yield/conversion
    30%.'
  rdf_type:
    id: voc4cat:0000247
    title: carbonylation
  catalyst_type:
  - heterogeneous_catalysis
  catalyst_form:
  - supported
  used_catalyst:
  - id: coremeta4cat:CAT_arp5-s69r_Pd3P_SiO2_5wt
    title: Pd3P/SiO2 (5 wt% Pd, internal code ARNE01)
    description: Palladium phosphide (Pd3P) nanoparticles supported on silica, 5 wt% Pd, 0.5 mol% metal
      loading.
    has_physical_state: SOLID
    has_quantitative_attribute:
    - value: 5.0
      has_quantity_type: http://qudt.org/vocab/quantitykind/MassFraction
      unit: https://qudt.org/vocab/unit/PERCENT
      description: Pd loading (Overview Reaction Description-2.txt)
    - value: 0.01
      has_quantity_type: http://qudt.org/vocab/quantitykind/Mass
      unit: https://qudt.org/vocab/unit/GM
      description: Catalyst mass used per batch test
  used_reactant:
  - id: coremeta4cat:REAC_arp5-s69r_CO
    title: carbon monoxide
    rdf_type:
      id: CHEBI:17245
      title: carbon monoxide
  - id: coremeta4cat:REAC_arp5-s69r_Phenoxy_iodobenzene
    title: iodobenzene
  - id: coremeta4cat:REAC_arp5-s69r_Phenoxy_phenol
    title: phenol
  used_reactor:
  - id: coremeta4cat:REAC_arp5-s69r_reactor
    title: Parr 5500 series compact reactor
    description: Batch autoclave, cylindrical stainless steel reaction chamber (25 mL, 25.4 x 50.8 mm
      ID), overhead stirrer at 1000 rpm, electric heating.
  reactor_temperature_range:
  - min_value: 373.15
    max_value: 373.15
    has_quantity_type: http://qudt.org/vocab/quantitykind/Temperature
    unit: https://qudt.org/vocab/unit/K
    description: 100 C, single run
  experiment_pressure:
  - value: 6.0
    has_quantity_type: http://qudt.org/vocab/quantitykind/Pressure
    unit: https://qudt.org/vocab/unit/BAR
    description: Initial CO pressure
  product_identification_method:
  - id: coremeta4cat:REAC_arp5-s69r_Phenoxy_product_id
    title: GC-MS product quantification
    description: Gas chromatography-mass spectrometry with n-decane internal standard.
  other_identifier:
  - notation: https://hdl.handle.net/21.11165/4cat/arp5-s69r
is_about_entity:
- id: coremeta4cat:CAT_arp5-s69r_all
  title: Pd3P/SiO2 and Pd/SiO2 catalyst samples
  description: Palladium phosphide (Pd3P) and unmodified palladium catalysts supported on silica (5 wt%
    Pd, plus 1 and 10 wt% Pd3P loading variants characterized by PXRD only, and a recycled/spent Pd3P/SiO2
    sample characterized by STEM only). See used_catalyst under is_about_activity and evaluated_entity
    under was_generated_by above for per-sample detail.
