Repository: nfdi4cat/CoreMeta4Cat

# CoreMeta4Cat

**CoreMeta4Cat** is a shared metadata standard for catalysis research developed under [NFDI4Cat](https://www.nfdi4cat.de/). At its core, it answers questions that come up whenever catalysis datasets need to be shared, compared, or reused: *what information does a dataset need to include to be understood by someone outside your group?*

CoreMeta4Cat defines that minimum set of information — which fields are required, which are recommended, and which are optional — across four data classes: Synthesis, Characterization, Reaction, and Simulation.

File: pr-preview/pr-196/assets/examples/CatalysisDataset-b74m-m6rp.yaml
---
# CatalysisDataset -- hdl:21.11165/4cat/b74m-m6rp, NH3 decomposition over Ru/Ni-BCZY, experiment + microkinetics
# Combined record: the full per-class records from per_class/b74m-m6rp/ inlined under
# was_generated_by and is_about_activity. Values come from the deposit and from the article
# (doi:10.1016/j.apcata.2025.120571); see source_documentation.yaml for which is which.
#
# Not stated in deposit + article (recommended field): precursor masses for both synthesis
# steps (the article gives weight ratios and target loadings only). Keywords are the article's.
id: hdl:21.11165/4cat/b74m-m6rp
title:
- 'Dataset for Publication: Experimental and Microkinetic Investigation of Thermo-Catalytic Ammonia Decomposition
  over a Ba-promoted Ru/Ni-BCZY Catalyst for Use in Ammonia-fed Protonic Ceramic Cells'
description:
- 'Data from Davari et al., Appl. Catal. A 708 (2025) 120571: H2-TPR of the Ni-BCZY cermet; NH3 decomposition
  light-off curves of six Ru/Ba catalysts on Ni-BCZY, Ni-YSZ and YSZ at 500-3000 ppm NH3 in a packed bed
  (1 bar, GHSV 50,000 h-1); and DETCHEM microkinetic packed-bed simulations: comparison with the experiments
  for literature and optimized parameters, axial and surface-coverage profiles, turnover frequencies,
  and variation of inlet NH3, GHSV and pressure. File names follow the figures of a version of the article;
  from Fig6 on they do not match the published figure numbers.'
rdf_type:
- id: voc4cat:0007001
  title: heterogeneous catalysis
keyword:
- Ammonia decomposition
- Ru catalyst
- Ni-BCZY
- Hydrogen production/generation
- Protonic Ceramic Cell
- Thermo-catalytic experiments
- Microkinetic modeling
creator:
- name:
  - Davari, Sadaf
- name:
  - Chacko, Rinu
- name:
  - Bastek, Tim
- name:
  - Lott, Patrick
- name:
  - Dailly, Julian
- name:
  - Angeli, Sofia
- name:
  - Deutschmann, Olaf
publisher:
  name:
  - NFDI4Cat Central Data Repository
is_referenced_by:
- id: https://doi.org/10.1016/j.apcata.2025.120571
  title: Davari et al., Appl. Catal. A 708 (2025) 120571
dataset_distribution:
- access_URL:
  - id: https://hdl.handle.net/21.11165/4cat/b74m-m6rp
    title: Repository landing page
  licence:
    id: https://creativecommons.org/licenses/by/4.0/
    title: CC BY 4.0
other_identifier:
- notation: https://hdl.handle.net/21.11165/4cat/b74m-m6rp
was_generated_by:
- id: coremeta4cat:SYN_b74m-m6rp_Ru_Ba_IWI
  activity_designator: Synthesis
  title:
  - Ru and Ba on Ni-BCZY, Ni-YSZ and YSZ by stepwise incipient wetness impregnation
  nominal_composition:
  - '1Ru/Ni-BCZY: 1.0 wt% Ru'
  - '0.5Ru/1Ba/Ni-BCZY: 0.5 wt% Ru, 1.0 wt% Ba'
  - '0.5Ru/0.5Ba/Ni-BCZY: 0.5 wt% Ru, 0.5 wt% Ba'
  - '1Ru/1Ba/YSZ: 1.0 wt% Ru, 1.0 wt% Ba'
  - '1Ru/1Ba/Ni-YSZ: 1.0 wt% Ru, 1.0 wt% Ba'
  catalyst_measured_properties:
  - Ru distribution and nanoparticle size of 0.5Ru/1Ba/Ni-BCZY by SEM/EDX (article Figs. 4-5; images not
    deposited)
  had_input_entity:
  - id: coremeta4cat:PREC_b74m-m6rp_RuNO_NO3
    title: ruthenium(III) nitrosyl nitrate, aqueous solution (Alfa Aesar)
  - id: coremeta4cat:PREC_b74m-m6rp_BaNO3
    title: barium nitrate, Ba(NO3)2 (Alfa Aesar), dissolved in deionised water
  - id: coremeta4cat:SUP_b74m-m6rp_supports
    title: crushed Ni-BCZY, Ni-YSZ and YSZ supports
    description: Output of SYN_b74m-m6rp_cermet_supports
  had_output_entity:
  - id: coremeta4cat:CAT_b74m-m6rp_1Ru_Ni-BCZY
    title: 1Ru/Ni-BCZY
  - id: coremeta4cat:CAT_b74m-m6rp_0.5Ru-1Ba_Ni-BCZY
    title: 0.5Ru/1Ba/Ni-BCZY
  - id: coremeta4cat:CAT_b74m-m6rp_0.5Ru-0.5Ba_Ni-BCZY
    title: 0.5Ru/0.5Ba/Ni-BCZY
  - id: coremeta4cat:CAT_b74m-m6rp_1Ru-1Ba_YSZ
    title: 1Ru/1Ba/YSZ
  - id: coremeta4cat:CAT_b74m-m6rp_1Ru-1Ba_Ni-YSZ
    title: 1Ru/1Ba/Ni-YSZ
  realized_plan:
    id: coremeta4cat:SYN_b74m-m6rp_IWI_method
    plan_designator: voc4cat:0007028
    title: stepwise incipient wetness impregnation, calcination, granulation
    description: Because of the low pore volume of the cermets the precursor solution was added in 100
      uL steps, each followed by drying at 348 K for 15 min, until the target loading was reached. Nitrates
      decomposed by calcination for 5 h at 873 K in static air; granulated to 120-250 um.
    impregnation_type:
    - incipient_wetness
    has_drying_temperature:
    - value: 348.15
      has_quantity_type: http://qudt.org/vocab/quantitykind/Temperature
      unit: https://qudt.org/vocab/unit/K
    has_drying_duration:
      value: 15
      has_quantity_type: http://qudt.org/vocab/quantitykind/Time
      unit: https://qudt.org/vocab/unit/MIN
    has_calcination_temperature_range:
    - min_value: 873.15
      max_value: 873.15
      has_quantity_type: http://qudt.org/vocab/quantitykind/Temperature
      unit: https://qudt.org/vocab/unit/K
    has_calcination_dwelling_time:
      value: 5
      has_quantity_type: http://qudt.org/vocab/quantitykind/Time
      unit: https://qudt.org/vocab/unit/HR
    has_calcination_atmosphere:
    - value: static air
  other_identifier:
  - notation: https://hdl.handle.net/21.11165/4cat/b74m-m6rp
- id: coremeta4cat:SYN_b74m-m6rp_cermet_supports
  activity_designator: Synthesis
  title:
  - Ni-BCZY, Ni-YSZ and YSZ supports from sintered tapes
  nominal_composition:
  - 'Ni-BCZY cermet: NiO and BaCe0.8Zr0.1Y0.1O3-d (BCZY811), 60:40 by weight before reduction'
  - 'Ni-YSZ cermet: NiO and 8-YSZ, 60:40 by weight before reduction'
  - YSZ (8-YSZ, Ni-free)
  catalyst_measured_properties:
  - 'BET surface area: NiO-BCZY (oxidized) 1.1 m2/g, YSZ powder 14.1 m2/g (article Table 2)'
  - Ni dispersion of Ni-BCZY 3.17% (H2-TPD)
  had_input_entity:
  - id: coremeta4cat:PREC_b74m-m6rp_BCZY811
    title: BaCe0.8Zr0.1Y0.1O3-d powder (BCZY811, CerPoTech)
  - id: coremeta4cat:PREC_b74m-m6rp_8YSZ
    title: 8 mol% yttria-stabilised zirconia powder (8-YSZ, Tosoh)
  - id: coremeta4cat:PREC_b74m-m6rp_NiO
    title: NiO powder (J.T. Baker)
  - id: coremeta4cat:PREC_b74m-m6rp_graphite
    title: graphite pore former (TimCal)
  - id: coremeta4cat:PREC_b74m-m6rp_tape_organics
    title: ethanol and methyl ethyl ketone (solvents, dispersant), polyvinyl butyral (binder), PEG and
      TEG-EH (plasticizers, Eastman)
  had_output_entity:
  - id: coremeta4cat:SUP_b74m-m6rp_Ni-BCZY
    title: crushed Ni-BCZY cermet powder
  - id: coremeta4cat:SUP_b74m-m6rp_Ni-YSZ
    title: crushed Ni-YSZ cermet powder
  - id: coremeta4cat:SUP_b74m-m6rp_YSZ
    title: crushed YSZ powder
  realized_plan:
    id: coremeta4cat:SYN_b74m-m6rp_tape_casting_method
    title: tape casting, sintering and crushing
    description: Ceramic powder (and NiO for the cermets) slurried with graphite, ethanol and MEK in a
      TURBULA 3D shaker for 24 h; PVB, PEG and TEG-EH added, mixed 3 h, rested 24 h, de-aired under vacuum;
      cast with a ZAA 2300 film applicator onto silicone-coated PET; dried 12 h at room temperature and
      10 min at 773 K; sintered 9 h at 1673 K (heating 1 K/min, cooling 3 K/min); crushed to a fine powder.
  other_identifier:
  - notation: https://hdl.handle.net/21.11165/4cat/b74m-m6rp
- id: coremeta4cat:CHAR_b74m-m6rp_TCD
  activity_designator: Characterization
  title:
  - H2-TPR of the Ni-BCZY cermet (article Fig. 1)
  description:
  - Temperature-programmed reduction of about 0.1 g Ni-BCZY powder in a quartz reactor, from room temperature
    to 1223 K at 10 K/min in 10% H2/Ar (50 mL/min); H2 consumption followed by a thermal conductivity
    detector. Deposited signal 38-951 C.
  rdf_type:
    id: CHMO:0002908
    title: temperature-programmed reduction
  carried_out_by:
  - id: coremeta4cat:DEV_b74m-m6rp_TCD
    title: TPR set-up with quartz reactor and thermal conductivity detector
    description: Instrument model not stated in the article.
  evaluated_entity:
  - id: coremeta4cat:CAT_b74m-m6rp_Ni-BCZY
    title: Ni-BCZY cermet powder
  realized_plan:
    id: coremeta4cat:CHAR_b74m-m6rp_TCD_method
    plan_designator: CHMO:0002908
    title: H2-TPR, 10 K/min to 1223 K
    description: About 0.1 g sample, 10% H2 in Ar at 50 mL/min, TCD detection.
    has_temperature_range:
    - min_value: 298.15
      max_value: 1223.15
      has_quantity_type: http://qudt.org/vocab/quantitykind/Temperature
      unit: https://qudt.org/vocab/unit/K
      description: room temperature to 1223 K (the article gives 1223 K as the end point)
    has_heating_rate:
    - value: 10
      has_quantity_type: http://qudt.org/vocab/quantitykind/TemperaturePerTime
      unit: https://qudt.org/vocab/unit/K-PER-MIN
    reducing_gas_composition:
    - 10% H2 in Ar, 50 mL/min
  other_identifier:
  - notation: https://hdl.handle.net/21.11165/4cat/b74m-m6rp
- id: coremeta4cat:SIM_b74m-m6rp_MKM_parametric
  activity_designator: Simulation
  title:
  - 'Microkinetic NH3 decomposition: reactor profiles, TOF and parameter variation'
  description:
  - 'Simulations with the optimized microkinetic mechanism: axial NH3 and conversion profiles over the
    12 mm bed at 618-818 K (article Fig. 8); spatially resolved surface coverages at 615 and 818 K (Fig.
    9); turnover frequency of the Ru-only, Ni-only and combined models at 498-848 K, computed without
    reactor effects (Fig. 10); and variation of inlet NH3, GHSV (100-100,000 h-1) and pressure at 615
    K or as a function of temperature (Fig. 11). Base case: 1000 ppm NH3 in Ar, 1 bar, GHSV 50,000 h-1,
    615 K (= T10 of 0.5Ru/1Ba/Ni-BCZY).'
  software_package:
  - DETCHEM-PBR (DETCHEM package), reactor simulations
  - DETCHEM-SURFPROBE, surface coverages and TOF without reactor effects
  evaluated_entity:
  - id: coremeta4cat:CAT_b74m-m6rp_0.5Ru-1Ba_Ni-BCZY
    title: 0.5Ru/1Ba/Ni-BCZY (modelled as Ru and Ni surface sites)
  realized_plan:
    id: coremeta4cat:SIM_b74m-m6rp_MKM_parametric_method
    plan_designator: coremeta4cat:Microkinetics
    title: optimized microkinetic packed-bed model, parameter variation
    description: 'Mechanism with the optimized Ru and Ni parameters (article Table 4). Varied inputs:
      inlet NH3 mole fraction, GHSV, pressure, temperature.'
  calculated_property:
  - value: TOF 3.2e-4 to 0.37 s-1 (Ni+Ru sites, 498-848 K)
    description: Turnover frequency of NH3 decomposition, deposit Fig11_Ni+Ru.tab (article Fig. 10); Ni-only
      and Ru-only in Fig11_Ni.tab and Fig11_Ru.tab
  - value: surface coverages of 12 surface species along the bed at 615 and 818 K
    description: Deposit Fig10_615K.csv, Fig10_818K.csv (article Fig. 9)
  - value: NH3 conversion vs. temperature for inlet NH3 100 ppm-100%, GHSV 100-100,000 h-1, pressure 0.5-10
      bar
    description: Deposit Fig12b, Fig12d, Fig12f; TOF at 615 K vs. the same parameters in Fig12_a, Fig12c,
      Fig12e (article Fig. 11 shows 100-10,000 ppm and 0.5-5 bar)
  other_identifier:
  - notation: https://hdl.handle.net/21.11165/4cat/b74m-m6rp
- id: coremeta4cat:SIM_b74m-m6rp_MKM_validation
  activity_designator: Simulation
  title:
  - Microkinetic simulation of NH3 decomposition light-off on Ni-BCZY and 0.5Ru/1Ba/Ni-BCZY
  description:
  - 'One-dimensional packed-bed reactor simulation (negligible axial diffusion) with a mean-field surface
    mechanism on Ru and Ni sites, compared with the measured light-off curves at 500, 1000 and 3000 ppm
    NH3 in Ar, 1 bar, GHSV 50,000 h-1, ramp 2 K/min. Ni steps start from Zhu et al. (Int. J. Green Energy
    19 (2022) 1568), Ru steps from Zhang et al. (ACS Sustain. Chem. Eng. 7 (2019) 18038, Ba-promoted Ru
    on YSZ, coverage-dependent activation energies). Both parameter sets were re-optimized against the
    1000 ppm data and validated with the 500 and 3000 ppm data; the optimized set is article Table 4.
    Surface species: Ru, H-Ru, N-Ru, NH-Ru, NH2-Ru, NH3-Ru, Ni, H-Ni, N-Ni, NH-Ni, NH2-Ni, NH3-Ni.'
  software_package:
  - DETCHEM-PBR (DETCHEM package)
  - CaRMeN (Catalytic Reaction Mechanisms Network)
  - DETCHEM-ADJUST (thermodynamic consistency during optimization)
  evaluated_entity:
  - id: coremeta4cat:CAT_b74m-m6rp_0.5Ru-1Ba_Ni-BCZY
    title: 0.5Ru/1Ba/Ni-BCZY (modelled as Ru and Ni surface sites)
  - id: coremeta4cat:CAT_b74m-m6rp_Ni-BCZY
    title: Ni-BCZY (modelled as Ni surface sites)
  realized_plan:
    id: coremeta4cat:SIM_b74m-m6rp_MKM_method
    plan_designator: coremeta4cat:Microkinetics
    title: microkinetic packed-bed model, literature and optimized parameters
    description: Modified Arrhenius rate expressions with coverage-dependent activation energies; catalytic
      area scaled by F_cat/geo from the metal dispersion. Parameter optimization in 5% steps with two
      dependent parameters fixed by thermodynamic consistency.
  calculated_property:
  - value: NH3 conversion vs. surface temperature, 498-848 K, 9 simulated curves
    description: Deposit Fig6a-c (0.5Ru/1Ba/Ni-BCZY, original), Fig7a-c (Ni-BCZY, original and optimized),
      Fig8a-c (0.5Ru/1Ba/Ni-BCZY, optimized)
  other_identifier:
  - notation: https://hdl.handle.net/21.11165/4cat/b74m-m6rp
is_about_activity:
- id: coremeta4cat:REAC_b74m-m6rp_NH3_decomposition
  reaction_name:
  - thermocatalytic ammonia decomposition
  title:
  - NH3 decomposition light-off over Ru/Ni-BCZY and reference catalysts (6 catalysts, 3 inlet concentrations)
  description:
  - 'Thermocatalytic decomposition of ammonia (2 NH3 -> N2 + 3 H2) measured as light-off curves in a packed
    bed: NH3 in Ar at 1 bar, GHSV 50,000 h-1, temperature ramped from 473 to 873 K at 2 K/min, after 1.5
    h pretreatment at 873 K in 5% H2/Ar and 1 h Ar purge at 473 K. Six catalysts at 1000 ppm NH3 (Fig.
    2); 0.5Ru/1Ba/Ni-BCZY and Ni-BCZY also at 500 and 3000 ppm (Fig. 3 and simulation comparisons). Article
    Table 3 gives T10/T50: Ni-BCZY 656/717 K, 1Ru/Ni-BCZY 621/675 K, 0.5Ru/1Ba/Ni-BCZY 615/675 K, 0.5Ru/0.5Ba/Ni-BCZY
    621/676 K, 1Ru/1Ba/YSZ 536/589 K, 1Ru/1Ba/Ni-YSZ 621/688 K. The deposited curve for 0.5Ru/0.5Ba/Ni-BCZY
    is unreadable (lost decimal separators); its T10/T50 survive only in the article.'
  rdf_type:
    id: SIO:010511
    title: decomposition reaction
  catalyst_type:
  - heterogeneous_catalysis
  catalyst_form:
  - supported
  catalyst_mass:
  - value: 300
    has_quantity_type: http://qudt.org/vocab/quantitykind/Mass
    unit: https://qudt.org/vocab/unit/MilliGM
    description: Catalyst granulate per test, mixed with 700 mg silica
  used_catalyst:
  - id: coremeta4cat:CAT_b74m-m6rp_0.5Ru-1Ba_Ni-BCZY
    title: 0.5Ru/1Ba/Ni-BCZY
    description: 0.5 wt% Ru and 1 wt% Ba on crushed Ni-BCZY cermet; 500, 1000, 3000 ppm NH3
    composed_of:
    - id: coremeta4cat:CAT_b74m-m6rp_0.5Ru-1Ba_Ni-BCZY_Ru
      title: ruthenium
      rdf_type:
        id: CHEBI:30682
        title: ruthenium atom
      has_quantitative_attribute:
      - value: 0.5
        has_quantity_type: http://qudt.org/vocab/quantitykind/MassFraction
        unit: https://qudt.org/vocab/unit/PERCENT
        description: Nominal loading
    - id: coremeta4cat:CAT_b74m-m6rp_0.5Ru-1Ba_Ni-BCZY_Ba
      title: barium
      rdf_type:
        id: CHEBI:32594
        title: barium atom
      has_quantitative_attribute:
      - value: 1.0
        has_quantity_type: http://qudt.org/vocab/quantitykind/MassFraction
        unit: https://qudt.org/vocab/unit/PERCENT
        description: Nominal loading
  - id: coremeta4cat:CAT_b74m-m6rp_0.5Ru-0.5Ba_Ni-BCZY
    title: 0.5Ru/0.5Ba/Ni-BCZY
    description: 1000 ppm NH3; the deposited file lost its decimal separators
    composed_of:
    - id: coremeta4cat:CAT_b74m-m6rp_0.5Ru-0.5Ba_Ni-BCZY_Ru
      title: ruthenium
      rdf_type:
        id: CHEBI:30682
        title: ruthenium atom
      has_quantitative_attribute:
      - value: 0.5
        has_quantity_type: http://qudt.org/vocab/quantitykind/MassFraction
        unit: https://qudt.org/vocab/unit/PERCENT
        description: Nominal loading
    - id: coremeta4cat:CAT_b74m-m6rp_0.5Ru-0.5Ba_Ni-BCZY_Ba
      title: barium
      rdf_type:
        id: CHEBI:32594
        title: barium atom
      has_quantitative_attribute:
      - value: 0.5
        has_quantity_type: http://qudt.org/vocab/quantitykind/MassFraction
        unit: https://qudt.org/vocab/unit/PERCENT
        description: Nominal loading
  - id: coremeta4cat:CAT_b74m-m6rp_1Ru_Ni-BCZY
    title: 1Ru/Ni-BCZY
    description: 1000 ppm NH3
    composed_of:
    - id: coremeta4cat:CAT_b74m-m6rp_1Ru_Ni-BCZY_Ru
      title: ruthenium
      rdf_type:
        id: CHEBI:30682
        title: ruthenium atom
      has_quantitative_attribute:
      - value: 1.0
        has_quantity_type: http://qudt.org/vocab/quantitykind/MassFraction
        unit: https://qudt.org/vocab/unit/PERCENT
        description: Nominal loading
  - id: coremeta4cat:CAT_b74m-m6rp_Ni-BCZY
    title: Ni-BCZY cermet
    description: Bare cermet (NiO:BCZY811 = 60:40 by weight before reduction); 500, 1000, 3000 ppm NH3
  - id: coremeta4cat:CAT_b74m-m6rp_1Ru-1Ba_Ni-YSZ
    title: 1Ru/1Ba/Ni-YSZ
    description: 1000 ppm NH3
    composed_of:
    - id: coremeta4cat:CAT_b74m-m6rp_1Ru-1Ba_Ni-YSZ_Ru
      title: ruthenium
      rdf_type:
        id: CHEBI:30682
        title: ruthenium atom
      has_quantitative_attribute:
      - value: 1.0
        has_quantity_type: http://qudt.org/vocab/quantitykind/MassFraction
        unit: https://qudt.org/vocab/unit/PERCENT
        description: Nominal loading
    - id: coremeta4cat:CAT_b74m-m6rp_1Ru-1Ba_Ni-YSZ_Ba
      title: barium
      rdf_type:
        id: CHEBI:32594
        title: barium atom
      has_quantitative_attribute:
      - value: 1.0
        has_quantity_type: http://qudt.org/vocab/quantitykind/MassFraction
        unit: https://qudt.org/vocab/unit/PERCENT
        description: Nominal loading
  - id: coremeta4cat:CAT_b74m-m6rp_1Ru-1Ba_YSZ
    title: 1Ru/1Ba/YSZ
    description: 1000 ppm NH3; Ni-free YSZ support
    composed_of:
    - id: coremeta4cat:CAT_b74m-m6rp_1Ru-1Ba_YSZ_Ru
      title: ruthenium
      rdf_type:
        id: CHEBI:30682
        title: ruthenium atom
      has_quantitative_attribute:
      - value: 1.0
        has_quantity_type: http://qudt.org/vocab/quantitykind/MassFraction
        unit: https://qudt.org/vocab/unit/PERCENT
        description: Nominal loading
    - id: coremeta4cat:CAT_b74m-m6rp_1Ru-1Ba_YSZ_Ba
      title: barium
      rdf_type:
        id: CHEBI:32594
        title: barium atom
      has_quantitative_attribute:
      - value: 1.0
        has_quantity_type: http://qudt.org/vocab/quantitykind/MassFraction
        unit: https://qudt.org/vocab/unit/PERCENT
        description: Nominal loading
  used_reactant:
  - id: coremeta4cat:REAC_b74m-m6rp_NH3
    title: ammonia
    rdf_type:
      id: CHEBI:16134
      title: ammonia
  - id: coremeta4cat:REAC_b74m-m6rp_Ar
    title: argon (balance)
    rdf_type:
      id: CHEBI:49475
      title: argon atom
  generated_product:
  - id: coremeta4cat:PROD_b74m-m6rp_N2
    title: dinitrogen
    rdf_type:
      id: CHEBI:17997
      title: dinitrogen
  - id: coremeta4cat:PROD_b74m-m6rp_H2
    title: dihydrogen
    rdf_type:
      id: CHEBI:18276
      title: dihydrogen
  used_reactor:
  - id: coremeta4cat:REAC_b74m-m6rp_reactor
    reactor_designator: coremeta4cat:FixedBedReactor
    title: quartz glass tubular packed-bed reactor
    description: 0.8 cm inner diameter, 100 cm long, in a furnace; bed fixed by quartz wool, about 1.2
      cm long; catalyst and silica sieve fraction 120-250 um; Bronkhorst mass flow controllers; two type
      N thermocouples about 2 mm up- and downstream of the bed.
    catalyst_bed_diameter:
    - value: 0.8
      has_quantity_type: http://qudt.org/vocab/quantitykind/Length
      unit: https://qudt.org/vocab/unit/CentiM
    catalyst_bed_height:
    - value: 1.2
      has_quantity_type: http://qudt.org/vocab/quantitykind/Length
      unit: https://qudt.org/vocab/unit/CentiM
    catalyst_dilution_material:
    - silica particles, 700 mg, 120-250 um
  product_identification_method:
  - id: coremeta4cat:REAC_b74m-m6rp_FTIR
    title: online FTIR gas analysis
    description: MKS Instruments MG2030 FTIR spectrometer, continuous analysis of the effluent gas
  reactor_temperature_range:
  - min_value: 473.15
    max_value: 873.15
    has_quantity_type: http://qudt.org/vocab/quantitykind/Temperature
    unit: https://qudt.org/vocab/unit/K
    description: Ramp 473-873 K at 2 K/min; deposited inlet temperature 200-601 C
  experiment_pressure:
  - value: 1.0
    has_quantity_type: http://qudt.org/vocab/quantitykind/Pressure
    unit: https://qudt.org/vocab/unit/BAR
  feed_composition_range:
  - min_value: 500.0
    max_value: 3000.0
    has_quantity_type: http://qudt.org/vocab/quantitykind/MoleFraction
    unit: https://qudt.org/vocab/unit/PPM
    description: NH3 at the inlet (500, 1000, 3000 ppm), balance Ar
  other_identifier:
  - notation: https://hdl.handle.net/21.11165/4cat/b74m-m6rp
is_about_entity:
- id: coremeta4cat:CAT_b74m-m6rp_all
  title: Ru/Ba catalysts on Ni-BCZY, Ni-YSZ and YSZ
  description: 'Six catalysts: Ni-BCZY, 1Ru/Ni-BCZY, 0.5Ru/1Ba/Ni-BCZY, 0.5Ru/0.5Ba/Ni-BCZY, 1Ru/1Ba/YSZ,
    1Ru/1Ba/Ni-YSZ. See is_about_activity for per-catalyst detail.'

File: pr-preview/pr-197/assets/examples/CatalysisDataset-32x1-99x6.yaml
---
id: hdl:21.11165/4cat/32x1-99x6
title:
- 'Support Engineering with Phosphorus: Tuning the Palladium-Catalyzed Selective Hydrogenation of α,β-Unsaturated
  Aldehydes'
description:
- Catalyst characterization (BET, ICP-AES, PXRD, DRIFT, IR) and catalytic testing data for a series of
  Pd/P catalysts (nominal 2 wt% Pd, 0-5 wt% P) on Al2O3 and SiO2 supports, investigating how phosphorus
  modification of the support tunes the Pd-catalyzed selective hydrogenation of cinnamaldehyde (CAL)
  and citral. Catalytic performance was screened via Central Composite Design (Al2O3/CAL, 27 runs) and
  full-factorial designs (SiO2/CAL, Al2O3/citral, SiO2/citral; 9 runs each) varying temperature (30-70
  C), pressure (1-9 bar), phosphorus loading, and reaction time. TEM is mentioned in the original repository
  description but no TEM data files are included in the deposited dataset.
rdf_type:
- id: voc4cat:0007001
  title: heterogeneous catalysis
keyword:
- Chemistry
- Engineering
- Catalysis
- Heterogeneous catalysis
- Palladium catalyst
- Phosphorus modification
- Selective hydrogenation
- Cinnamaldehyde
- Citral
creator:
- name:
  - Rang, Fabian
- name:
  - Hanf, Schirin
- name:
  - Holtermann, Birger
- name:
  - Eggeler, Yolita
- name:
  - Barth, Simon
- name:
  - Grunwaldt, Jan-Dierk
publisher:
  name:
  - NFDI4Cat Central Data Repository
release_date: '2026-03-11'
is_referenced_by:
- id: https://doi.org/10.26434/chemrxiv.15007916/v1
  title: Rang et al., ChemRxiv 2026, preprint
dataset_distribution:
- access_URL:
  - id: https://hdl.handle.net/21.11165/4cat/32x1-99x6
    title: Repository landing page
  description:
  - Repository landing page providing access to the characterization and catalytic testing data files.
  licence:
    id: https://creativecommons.org/licenses/by/4.0/
    title: CC BY 4.0
other_identifier:
- notation: https://hdl.handle.net/21.11165/4cat/32x1-99x6
- notation: doi:10.1021/ac0702802
  description: Methodology reference cited for the DRIFT pseudo-absorbance conversion (not this dataset's
    own publication)
was_generated_by:
- id: coremeta4cat:SYN_32x1-99x6_P_modification
  title:
  - Phosphorus modification of alumina and silica by incipient wetness impregnation with NH4H2PO4
  description:
  - 'For 970 mg of support, NH4H2PO4 was dissolved in deionised water (1 mL for alumina, added in 0.5 mL
    aliquots; 1.4 mL for silica, added in 0.7 mL aliquots, based on the pore volume of each support), then
    dried and calcined in flowing dry air. Source: article, section 4.2.'
  nominal_composition:
  - 1, 2, 3, 4 and 5 wt% P on alumina (1PAl2O3 to 5PAl2O3)
  - 1, 3 and 5 wt% P on silica (1PSiO2, 3PSiO2, 5PSiO2)
  catalyst_measured_properties:
  - P contents measured by ICP after Pd deposition (see CHAR_32x1-99x6_ICPAES)
  - Phosphate species on the modified alumina shown by ATR-IR (article, section 2.1)
  catalyst_support:
  - alumina, Puralox TH 100/150 (Sasol)
  - silica, Cariact Q 20C (Fuji Silysia Chemical)
  solvent:
  - id: coremeta4cat:SOLV_32x1-99x6_water
    title: deionised water
    rdf_type:
      id: CHEBI:15377
      title: water
  has_sample_pretreatment:
  - value: Supports heated before use, silica at 350 C and alumina at 700 C, each for 5 h
  had_input_entity:
  - id: coremeta4cat:PREC_32x1-99x6_NH4H2PO4
    title: ammonium dihydrogen phosphate, NH4H2PO4 (Sigma-Aldrich, >98%)
    rdf_type:
      id: CHEBI:62982
      title: ammonium dihydrogen phosphate
    precursor_quantity:
    - value: 37.1
      has_quantity_type: http://qudt.org/vocab/quantitykind/Mass
      unit: https://qudt.org/vocab/unit/MilliGM
      description: per 970 mg of support, for 1 wt% P
    - value: 74.3
      has_quantity_type: http://qudt.org/vocab/quantitykind/Mass
      unit: https://qudt.org/vocab/unit/MilliGM
      description: per 970 mg of support, for 2 wt% P
    - value: 111
      has_quantity_type: http://qudt.org/vocab/quantitykind/Mass
      unit: https://qudt.org/vocab/unit/MilliGM
      description: per 970 mg of support, for 3 wt% P
    - value: 149
      has_quantity_type: http://qudt.org/vocab/quantitykind/Mass
      unit: https://qudt.org/vocab/unit/MilliGM
      description: per 970 mg of support, for 4 wt% P
    - value: 186
      has_quantity_type: http://qudt.org/vocab/quantitykind/Mass
      unit: https://qudt.org/vocab/unit/MilliGM
      description: per 970 mg of support, for 5 wt% P
  - id: coremeta4cat:SUP_32x1-99x6_Al2O3
    title: alumina, Puralox TH 100/150 (Sasol), heated at 700 C for 5 h
    rdf_type:
      id: CHEBI:30187
      title: aluminium oxide
  - id: coremeta4cat:SUP_32x1-99x6_SiO2
    title: silica, Cariact Q 20C (Fuji Silysia Chemical), heated at 350 C for 5 h
    rdf_type:
      id: CHEBI:30563
      title: silicon dioxide
    precursor_quantity:
    - value: 970
      has_quantity_type: http://qudt.org/vocab/quantitykind/Mass
      unit: https://qudt.org/vocab/unit/MilliGM
      description: per batch
  had_output_entity:
  - id: coremeta4cat:SUP_32x1-99x6_1PAl2O3
    title: 1PAl2O3 (1 wt% P on alumina)
  - id: coremeta4cat:SUP_32x1-99x6_2PAl2O3
    title: 2PAl2O3 (2 wt% P on alumina)
  - id: coremeta4cat:SUP_32x1-99x6_3PAl2O3
    title: 3PAl2O3 (3 wt% P on alumina)
  - id: coremeta4cat:SUP_32x1-99x6_4PAl2O3
    title: 4PAl2O3 (4 wt% P on alumina)
  - id: coremeta4cat:SUP_32x1-99x6_5PAl2O3
    title: 5PAl2O3 (5 wt% P on alumina)
  - id: coremeta4cat:SUP_32x1-99x6_1PSiO2
    title: 1PSiO2 (1 wt% P on silica)
  - id: coremeta4cat:SUP_32x1-99x6_3PSiO2
    title: 3PSiO2 (3 wt% P on silica)
  - id: coremeta4cat:SUP_32x1-99x6_5PSiO2
    title: 5PSiO2 (5 wt% P on silica)
  realized_plan:
    id: coremeta4cat:SYN_32x1-99x6_IWI_air_method
    plan_designator: voc4cat:0007028
    title: incipient wetness impregnation, drying, calcination in flowing dry air
    description: Dried 12 h at 60 C, then calcined 4 h at 500 C under compressed dry air (20 NL/h, GHSV 10 h-1).
    impregnation_type:
    - incipient_wetness
    has_drying_temperature:
    - value: 333.15
      has_quantity_type: http://qudt.org/vocab/quantitykind/Temperature
      unit: https://qudt.org/vocab/unit/K
    has_drying_duration:
      value: 12
      has_quantity_type: http://qudt.org/vocab/quantitykind/Time
      unit: https://qudt.org/vocab/unit/HR
    has_calcination_temperature_range:
    - min_value: 773.15
      max_value: 773.15
      has_quantity_type: http://qudt.org/vocab/quantitykind/Temperature
      unit: https://qudt.org/vocab/unit/K
    has_calcination_dwelling_time:
      value: 4
      has_quantity_type: http://qudt.org/vocab/quantitykind/Time
      unit: https://qudt.org/vocab/unit/HR
    has_calcination_atmosphere:
    - value: flowing compressed dry air
    has_calcination_gas_flow_rate:
    - value: 20
      has_quantity_type: http://qudt.org/vocab/quantitykind/VolumeFlowRate
      unit: https://qudt.org/vocab/unit/L-PER-HR
      description: normal litres per hour; GHSV 10 h-1
  other_identifier:
  - notation: https://hdl.handle.net/21.11165/4cat/32x1-99x6
  activity_designator: Synthesis
- id: coremeta4cat:SYN_32x1-99x6_Pd_impregnation
  title:
  - Pd deposition on unmodified and phosphorus-modified supports by incipient wetness impregnation
  description:
  - 'Per batch, 0.56 mL of the 10 wt% [Pd(NH3)4](NO3)2 solution was diluted with deionised water (0.44 mL for
    alumina, added in 0.5 mL aliquots; 0.84 mL for silica, added in 0.7 mL aliquots), impregnated onto the
    supports, dried and calcined as in the phosphorus modification. Target Pd loading 2 wt%. Source: article,
    section 4.3.'
  nominal_composition:
  - 2 wt% Pd on alumina with 0, 1, 2, 3, 4 or 5 wt% P
  - 2 wt% Pd on silica with 0, 1, 3 or 5 wt% P
  catalyst_measured_properties:
  - Pd contents by ICP-OES slightly below 2 wt%, deviation below 0.2 wt% (article, section 2.1)
  - 'BET surface area: Pd/Al2O3 119 m2/g and Pd/5PAl2O3 108 m2/g; Pd/SiO2 126 m2/g and Pd/5PSiO2 72 m2/g'
  - 'Mean Pd particle size by STEM: 9.7 nm (Pd/SiO2) and 3.8 nm with phosphorus; 3.3 nm (Pd/Al2O3) and 2.2 nm
    with phosphorus (article, Table 1)'
  catalyst_support:
  - alumina and silica, unmodified or phosphorus-modified
  solvent:
  - id: coremeta4cat:SOLV_32x1-99x6_water
    title: deionised water
    rdf_type:
      id: CHEBI:15377
      title: water
  has_sample_pretreatment:
  - value: Supports heated before use, silica at 350 C and alumina at 700 C, each for 5 h
  had_input_entity:
  - id: coremeta4cat:PREC_32x1-99x6_PdNH34NO32
    title: tetraamminepalladium(II) nitrate, [Pd(NH3)4](NO3)2, 10 wt% aqueous solution (Sigma-Aldrich, >99%)
    has_volume:
    - value: 0.56
      has_quantity_type: http://qudt.org/vocab/quantitykind/Volume
      unit: https://qudt.org/vocab/unit/MilliL
      description: per batch
  - id: coremeta4cat:SUP_32x1-99x6_Al2O3
    title: alumina, Puralox TH 100/150 (Sasol), heated at 700 C for 5 h
    rdf_type:
      id: CHEBI:30187
      title: aluminium oxide
  - id: coremeta4cat:SUP_32x1-99x6_SiO2
    title: silica, Cariact Q 20C (Fuji Silysia Chemical), heated at 350 C for 5 h
    rdf_type:
      id: CHEBI:30563
      title: silicon dioxide
  - id: coremeta4cat:SUP_32x1-99x6_1PAl2O3
    title: 1PAl2O3 (1 wt% P on alumina)
  - id: coremeta4cat:SUP_32x1-99x6_2PAl2O3
    title: 2PAl2O3 (2 wt% P on alumina)
  - id: coremeta4cat:SUP_32x1-99x6_3PAl2O3
    title: 3PAl2O3 (3 wt% P on alumina)
  - id: coremeta4cat:SUP_32x1-99x6_4PAl2O3
    title: 4PAl2O3 (4 wt% P on alumina)
  - id: coremeta4cat:SUP_32x1-99x6_5PAl2O3
    title: 5PAl2O3 (5 wt% P on alumina)
  - id: coremeta4cat:SUP_32x1-99x6_1PSiO2
    title: 1PSiO2 (1 wt% P on silica)
  - id: coremeta4cat:SUP_32x1-99x6_3PSiO2
    title: 3PSiO2 (3 wt% P on silica)
  - id: coremeta4cat:SUP_32x1-99x6_5PSiO2
    title: 5PSiO2 (5 wt% P on silica)
  had_output_entity:
  - id: coremeta4cat:CAT_32x1-99x6_Al2O3_0P
    title: Pd/Al2O3
  - id: coremeta4cat:CAT_32x1-99x6_Al2O3_1P
    title: Pd/1P/Al2O3
  - id: coremeta4cat:CAT_32x1-99x6_Al2O3_2P
    title: Pd/2P/Al2O3
  - id: coremeta4cat:CAT_32x1-99x6_Al2O3_3P
    title: Pd/3P/Al2O3
  - id: coremeta4cat:CAT_32x1-99x6_Al2O3_4P
    title: Pd/4P/Al2O3
  - id: coremeta4cat:CAT_32x1-99x6_Al2O3_5P
    title: Pd/5P/Al2O3
  - id: coremeta4cat:CAT_32x1-99x6_SiO2_0P
    title: Pd/SiO2
  - id: coremeta4cat:CAT_32x1-99x6_SiO2_1P
    title: Pd/1P/SiO2
  - id: coremeta4cat:CAT_32x1-99x6_SiO2_3P
    title: Pd/3P/SiO2
  - id: coremeta4cat:CAT_32x1-99x6_SiO2_5P
    title: Pd/5P/SiO2
  realized_plan:
    id: coremeta4cat:SYN_32x1-99x6_IWI_air_method
    plan_designator: voc4cat:0007028
    title: incipient wetness impregnation, drying, calcination in flowing dry air
    description: Dried 12 h at 60 C, then calcined 4 h at 500 C under compressed dry air (20 NL/h, GHSV 10 h-1).
    impregnation_type:
    - incipient_wetness
    has_drying_temperature:
    - value: 333.15
      has_quantity_type: http://qudt.org/vocab/quantitykind/Temperature
      unit: https://qudt.org/vocab/unit/K
    has_drying_duration:
      value: 12
      has_quantity_type: http://qudt.org/vocab/quantitykind/Time
      unit: https://qudt.org/vocab/unit/HR
    has_calcination_temperature_range:
    - min_value: 773.15
      max_value: 773.15
      has_quantity_type: http://qudt.org/vocab/quantitykind/Temperature
      unit: https://qudt.org/vocab/unit/K
    has_calcination_dwelling_time:
      value: 4
      has_quantity_type: http://qudt.org/vocab/quantitykind/Time
      unit: https://qudt.org/vocab/unit/HR
    has_calcination_atmosphere:
    - value: flowing compressed dry air
    has_calcination_gas_flow_rate:
    - value: 20
      has_quantity_type: http://qudt.org/vocab/quantitykind/VolumeFlowRate
      unit: https://qudt.org/vocab/unit/L-PER-HR
      description: normal litres per hour; GHSV 10 h-1
  other_identifier:
  - notation: https://hdl.handle.net/21.11165/4cat/32x1-99x6
  activity_designator: Synthesis
- id: coremeta4cat:CHAR_32x1-99x6_BET
  title:
  - BET surface area analysis (10 catalysts)
  description:
  - Brunauer-Emmett-Teller specific surface area determination for all 10 Pd/P-Al2O3 and Pd/P-SiO2 catalysts
    (0-5 wt% nominal P loading). Surface area ranged 72-126 m2/g, generally decreasing with increasing
    P loading (bet_results.txt).
  rdf_type:
    id: enm:0000064
    title: BET analysis
  carried_out_by:
  - id: coremeta4cat:DEV_32x1-99x6_BET
    title: BET surface area analyser
    description: Instrument model not specified in the source dataset files.
  evaluated_entity:
  - id: coremeta4cat:CAT_32x1-99x6_Al2O3_0P
    title: Pd/Al2O3
    description: Pd on Al2O3, P-free reference
  - id: coremeta4cat:CAT_32x1-99x6_Al2O3_1P
    title: Pd/1P/Al2O3
    description: Pd on Al2O3, nominal 1 wt% P
  - id: coremeta4cat:CAT_32x1-99x6_Al2O3_2P
    title: Pd/2P/Al2O3
    description: Pd on Al2O3, nominal 2 wt% P
  - id: coremeta4cat:CAT_32x1-99x6_Al2O3_3P
    title: Pd/3P/Al2O3
    description: Pd on Al2O3, nominal 3 wt% P
  - id: coremeta4cat:CAT_32x1-99x6_Al2O3_4P
    title: Pd/4P/Al2O3
    description: Pd on Al2O3, nominal 4 wt% P
  - id: coremeta4cat:CAT_32x1-99x6_Al2O3_5P
    title: Pd/5P/Al2O3
    description: Pd on Al2O3, nominal 5 wt% P
  - id: coremeta4cat:CAT_32x1-99x6_SiO2_0P
    title: Pd/SiO2
    description: Pd on SiO2, P-free reference
  - id: coremeta4cat:CAT_32x1-99x6_SiO2_1P
    title: Pd/1P/SiO2
    description: Pd on SiO2, nominal 1 wt% P
  - id: coremeta4cat:CAT_32x1-99x6_SiO2_3P
    title: Pd/3P/SiO2
    description: Pd on SiO2, nominal 3 wt% P
  - id: coremeta4cat:CAT_32x1-99x6_SiO2_5P
    title: Pd/5P/SiO2
    description: Pd on SiO2, nominal 5 wt% P
  realized_plan:
    id: coremeta4cat:CHAR_32x1-99x6_BET_method
    title: N2 physisorption BET method
    description: Standard N2 physisorption at liquid-nitrogen temperature (-196C), Brunauer-Emmett-Teller
      analysis. Adsorbate gas and measurement temperature not explicitly stated in bet_results.txt; assumed
      standard BET convention.
  other_identifier:
  - notation: https://hdl.handle.net/21.11165/4cat/32x1-99x6
  activity_designator: Characterization
- id: coremeta4cat:CHAR_32x1-99x6_DRIFT
  title:
  - DRIFT CO-adsorption spectroscopy (4 catalysts)
  description:
  - Diffuse reflectance infrared Fourier transform spectroscopy of CO adsorbed at room temperature, for
    4 catalysts (Pd/Al2O3, Pd/3P/Al2O3, Pd/SiO2, Pd/3P/SiO2). Spectra converted to pseudo-absorbance (log(1/reflectance))
    per Anal. Chem. 2007, 79, 10, 3912-3918 (DOI 10.1021/ac0702802) and baseline-corrected (info_drifts.txt);
    OriginPro 2023 used for analysis/plotting.
  rdf_type:
    id: CHMO:0000645
    title: diffuse reflectance infrared Fourier transform spectroscopy
  carried_out_by:
  - id: coremeta4cat:DEV_32x1-99x6_DRIFT
    title: FTIR spectrometer with DRIFT accessory
    description: Instrument model not specified in the source dataset files.
  evaluated_entity:
  - id: coremeta4cat:CAT_32x1-99x6_Al2O3_0P
    title: Pd/Al2O3
    description: Pd on Al2O3, P-free reference
  - id: coremeta4cat:CAT_32x1-99x6_Al2O3_3P
    title: Pd/3P/Al2O3
    description: Pd on Al2O3, nominal 3 wt% P
  - id: coremeta4cat:CAT_32x1-99x6_SiO2_0P
    title: Pd/SiO2
    description: Pd on SiO2, P-free reference
  - id: coremeta4cat:CAT_32x1-99x6_SiO2_3P
    title: Pd/3P/SiO2
    description: Pd on SiO2, nominal 3 wt% P
  realized_plan:
    id: coremeta4cat:CHAR_32x1-99x6_DRIFT_method
    title: CO-adsorption DRIFT method
    description: CO adsorption at room temperature; pseudo-absorbance = log(1/reflectance).
  other_identifier:
  - notation: https://hdl.handle.net/21.11165/4cat/32x1-99x6
  activity_designator: Characterization
- id: coremeta4cat:CHAR_32x1-99x6_ICPAES
  title:
  - ICP-AES elemental composition analysis (8 catalysts)
  description:
  - Inductively coupled plasma atomic emission spectroscopy for bulk Pd and P content of the 8 P-modified
    catalysts (measured Pd 1.8-2.0 wt%, P 0.8-4.8 wt%, deviating somewhat from nominal loadings; icp_results.txt).
    P-free reference catalysts (Pd/Al2O3, Pd/SiO2) were not analysed by ICP-AES.
  rdf_type:
    id: CHMO:0000267
    title: inductively coupled plasma atomic emission spectroscopy
  carried_out_by:
  - id: coremeta4cat:DEV_32x1-99x6_ICPAES
    title: ICP-AES spectrometer
    description: Instrument model not specified in the source dataset files.
  evaluated_entity:
  - id: coremeta4cat:CAT_32x1-99x6_Al2O3_1P
    title: Pd/1P/Al2O3
    description: Pd on Al2O3, nominal 1 wt% P
  - id: coremeta4cat:CAT_32x1-99x6_Al2O3_2P
    title: Pd/2P/Al2O3
    description: Pd on Al2O3, nominal 2 wt% P
  - id: coremeta4cat:CAT_32x1-99x6_Al2O3_3P
    title: Pd/3P/Al2O3
    description: Pd on Al2O3, nominal 3 wt% P
  - id: coremeta4cat:CAT_32x1-99x6_Al2O3_4P
    title: Pd/4P/Al2O3
    description: Pd on Al2O3, nominal 4 wt% P
  - id: coremeta4cat:CAT_32x1-99x6_Al2O3_5P
    title: Pd/5P/Al2O3
    description: Pd on Al2O3, nominal 5 wt% P
  - id: coremeta4cat:CAT_32x1-99x6_SiO2_1P
    title: Pd/1P/SiO2
    description: Pd on SiO2, nominal 1 wt% P
  - id: coremeta4cat:CAT_32x1-99x6_SiO2_3P
    title: Pd/3P/SiO2
    description: Pd on SiO2, nominal 3 wt% P
  - id: coremeta4cat:CAT_32x1-99x6_SiO2_5P
    title: Pd/5P/SiO2
    description: Pd on SiO2, nominal 5 wt% P
  realized_plan:
    id: coremeta4cat:CHAR_32x1-99x6_ICPAES_method
    title: ICP-AES elemental analysis method
    description: 'Elements analyzed: Pd, P. Results reported in wt% (icp_results.txt).'
  other_identifier:
  - notation: https://hdl.handle.net/21.11165/4cat/32x1-99x6
  activity_designator: Characterization
- id: coremeta4cat:CHAR_32x1-99x6_IR
  title:
  - Infrared spectroscopy (6 catalysts)
  description:
  - Infrared spectroscopy of the 6 P-modified catalysts (1, 3, 5 wt% nominal P on Al2O3 and SiO2). Wavenumber
    range ~400-3599 cm-1, 3319 data points per file, pseudo-absorbance convention consistent with the
    DRIFT data.
  rdf_type:
    id: CHMO:0000630
    title: infrared spectroscopy
  carried_out_by:
  - id: coremeta4cat:DEV_32x1-99x6_IR
    title: FTIR spectrometer
    description: Instrument model not specified in the source dataset files.
  evaluated_entity:
  - id: coremeta4cat:CAT_32x1-99x6_Al2O3_1P
    title: Pd/1P/Al2O3
    description: Pd on Al2O3, nominal 1 wt% P
  - id: coremeta4cat:CAT_32x1-99x6_Al2O3_3P
    title: Pd/3P/Al2O3
    description: Pd on Al2O3, nominal 3 wt% P
  - id: coremeta4cat:CAT_32x1-99x6_Al2O3_5P
    title: Pd/5P/Al2O3
    description: Pd on Al2O3, nominal 5 wt% P
  - id: coremeta4cat:CAT_32x1-99x6_SiO2_1P
    title: Pd/1P/SiO2
    description: Pd on SiO2, nominal 1 wt% P
  - id: coremeta4cat:CAT_32x1-99x6_SiO2_3P
    title: Pd/3P/SiO2
    description: Pd on SiO2, nominal 3 wt% P
  - id: coremeta4cat:CAT_32x1-99x6_SiO2_5P
    title: Pd/5P/SiO2
    description: Pd on SiO2, nominal 5 wt% P
  realized_plan:
    id: coremeta4cat:CHAR_32x1-99x6_IR_method
    title: Infrared spectroscopy method
    description: Wavenumber range ~400-3599 cm-1; pseudo-absorbance units.
  other_identifier:
  - notation: https://hdl.handle.net/21.11165/4cat/32x1-99x6
  activity_designator: Characterization
- id: coremeta4cat:CHAR_32x1-99x6_PXRD
  title:
  - Powder XRD phase analysis (10 catalysts)
  description:
  - Powder X-ray diffraction for phase identification of all 10 Pd/P-Al2O3 and Pd/P-SiO2 catalysts, plus
    a P/SiO2 support-only reference sample without Pd (file PXRD_1PSiO2.xy). Two-theta range ~2-92 degrees,
    step size 0.015 degrees (most files); two files (nominal 5 wt% P samples) cover a shorter range ~2-63.5
    degrees.
  rdf_type:
    id: CHMO:0000158
    title: powder X-ray diffraction
  carried_out_by:
  - id: coremeta4cat:DEV_32x1-99x6_PXRD
    title: X-ray diffractometer
    description: Instrument model not specified in the source dataset files.
  evaluated_entity:
  - id: coremeta4cat:CAT_32x1-99x6_Al2O3_0P
    title: Pd/Al2O3
    description: Pd on Al2O3, P-free reference
  - id: coremeta4cat:CAT_32x1-99x6_Al2O3_1P
    title: Pd/1P/Al2O3
    description: Pd on Al2O3, nominal 1 wt% P
  - id: coremeta4cat:CAT_32x1-99x6_Al2O3_2P
    title: Pd/2P/Al2O3
    description: Pd on Al2O3, nominal 2 wt% P
  - id: coremeta4cat:CAT_32x1-99x6_Al2O3_3P
    title: Pd/3P/Al2O3
    description: Pd on Al2O3, nominal 3 wt% P
  - id: coremeta4cat:CAT_32x1-99x6_Al2O3_4P
    title: Pd/4P/Al2O3
    description: Pd on Al2O3, nominal 4 wt% P
  - id: coremeta4cat:CAT_32x1-99x6_Al2O3_5P
    title: Pd/5P/Al2O3
    description: Pd on Al2O3, nominal 5 wt% P
  - id: coremeta4cat:CAT_32x1-99x6_SiO2_0P
    title: Pd/SiO2
    description: Pd on SiO2, P-free reference
  - id: coremeta4cat:CAT_32x1-99x6_SiO2_1P
    title: Pd/1P/SiO2
    description: Pd on SiO2, nominal 1 wt% P
  - id: coremeta4cat:CAT_32x1-99x6_SiO2_3P
    title: Pd/3P/SiO2
    description: Pd on SiO2, nominal 3 wt% P
  - id: coremeta4cat:CAT_32x1-99x6_SiO2_5P
    title: Pd/5P/SiO2
    description: Pd on SiO2, nominal 5 wt% P
  realized_plan:
    id: coremeta4cat:CHAR_32x1-99x6_PXRD_method
    title: Powder XRD measurement method
    description: Two-theta scan, ~2-92 degrees, step size 0.015 degrees. One file (PXRD_1PSiO2.xy) is
      a Pd-free P/SiO2 support reference; one file (PXRD_Pd5Al2O3.xy) is missing the 'P' in its name but
      is interpreted as the nominal 5 wt% P/Al2O3 sample based on the file series context (matches ICP
      sample FR507).
  other_identifier:
  - notation: https://hdl.handle.net/21.11165/4cat/32x1-99x6
  activity_designator: Characterization
is_about_activity:
- id: coremeta4cat:REAC_32x1-99x6_CAL_Al2O3
  reaction_name:
  - selective hydrogenation of cinnamaldehyde
  title:
  - Selective hydrogenation of cinnamaldehyde over Pd-P/Al2O3 catalysts
  description:
  - Selective hydrogenation of cinnamaldehyde (CAL) over 6 Pd/P/Al2O3 catalysts (P loading 0-5 wt%,
    ~2 wt% Pd) in a Central Composite Design (27 runs) exploring temperature, pressure, phosphorus loading,
    and time. An initial fixed-condition screening (50C/5bar/30min, hot-filtration leaching test) gave
    CAL conversion/HCAL yield of 32/30% (Pd/Al2O3) and 45/42% (Pd/3P/Al2O3). Conversion ranged 6-96%,
    yield 6-90% across the 27-run design (catalytic_data.xlsx, 'Pd-XPAl2O3_CCD_CAL').
  rdf_type:
    id: voc4cat:0000260
    title: hydrogenation
  catalyst_type:
  - heterogeneous_catalysis
  catalyst_form:
  - supported
  used_catalyst:
  - id: coremeta4cat:CAT_32x1-99x6_Al2O3_0P
    title: Pd/Al2O3
    description: Pd on Al2O3 support, unmodified (P-free) reference catalyst
    has_physical_state: SOLID
    has_quantitative_attribute:
    - value: 119.0
      has_quantity_type: http://qudt.org/vocab/quantitykind/SpecificArea
      unit: https://qudt.org/vocab/unit/M2-PER-GM
      description: BET specific surface area (bet_results.txt)
  - id: coremeta4cat:CAT_32x1-99x6_Al2O3_1P
    title: Pd/1P/Al2O3 (nominal 1 wt% P)
    description: Pd on Al2O3 support, nominal 1 wt% P (phosphorus modifier)
    has_physical_state: SOLID
    has_quantitative_attribute:
    - value: 118.0
      has_quantity_type: http://qudt.org/vocab/quantitykind/SpecificArea
      unit: https://qudt.org/vocab/unit/M2-PER-GM
      description: BET specific surface area (bet_results.txt)
    composed_of:
    - id: coremeta4cat:CAT_32x1-99x6_Al2O3_1P_Pd
      title: palladium
      rdf_type:
        id: CHEBI:33363
        title: palladium atom
      has_quantitative_attribute:
      - value: 1.8
        has_quantity_type: http://qudt.org/vocab/quantitykind/MassFraction
        unit: https://qudt.org/vocab/unit/PERCENT
        description: ICP-AES measured loading (icp_results.txt)
    - id: coremeta4cat:CAT_32x1-99x6_Al2O3_1P_P
      title: phosphorus
      rdf_type:
        id: CHEBI:28659
        title: phosphorus atom
      has_quantitative_attribute:
      - value: 0.8
        has_quantity_type: http://qudt.org/vocab/quantitykind/MassFraction
        unit: https://qudt.org/vocab/unit/PERCENT
        description: ICP-AES measured loading (icp_results.txt)
  - id: coremeta4cat:CAT_32x1-99x6_Al2O3_2P
    title: Pd/2P/Al2O3 (nominal 2 wt% P)
    description: Pd on Al2O3 support, nominal 2 wt% P (phosphorus modifier)
    has_physical_state: SOLID
    has_quantitative_attribute:
    - value: 116.0
      has_quantity_type: http://qudt.org/vocab/quantitykind/SpecificArea
      unit: https://qudt.org/vocab/unit/M2-PER-GM
      description: BET specific surface area (bet_results.txt)
    composed_of:
    - id: coremeta4cat:CAT_32x1-99x6_Al2O3_2P_Pd
      title: palladium
      rdf_type:
        id: CHEBI:33363
        title: palladium atom
      has_quantitative_attribute:
      - value: 2.0
        has_quantity_type: http://qudt.org/vocab/quantitykind/MassFraction
        unit: https://qudt.org/vocab/unit/PERCENT
        description: ICP-AES measured loading (icp_results.txt)
    - id: coremeta4cat:CAT_32x1-99x6_Al2O3_2P_P
      title: phosphorus
      rdf_type:
        id: CHEBI:28659
        title: phosphorus atom
      has_quantitative_attribute:
      - value: 2.0
        has_quantity_type: http://qudt.org/vocab/quantitykind/MassFraction
        unit: https://qudt.org/vocab/unit/PERCENT
        description: ICP-AES measured loading (icp_results.txt)
  - id: coremeta4cat:CAT_32x1-99x6_Al2O3_3P
    title: Pd/3P/Al2O3 (nominal 3 wt% P)
    description: Pd on Al2O3 support, nominal 3 wt% P (phosphorus modifier)
    has_physical_state: SOLID
    has_quantitative_attribute:
    - value: 105.0
      has_quantity_type: http://qudt.org/vocab/quantitykind/SpecificArea
      unit: https://qudt.org/vocab/unit/M2-PER-GM
      description: BET specific surface area (bet_results.txt)
    composed_of:
    - id: coremeta4cat:CAT_32x1-99x6_Al2O3_3P_Pd
      title: palladium
      rdf_type:
        id: CHEBI:33363
        title: palladium atom
      has_quantitative_attribute:
      - value: 1.8
        has_quantity_type: http://qudt.org/vocab/quantitykind/MassFraction
        unit: https://qudt.org/vocab/unit/PERCENT
        description: ICP-AES measured loading (icp_results.txt)
    - id: coremeta4cat:CAT_32x1-99x6_Al2O3_3P_P
      title: phosphorus
      rdf_type:
        id: CHEBI:28659
        title: phosphorus atom
      has_quantitative_attribute:
      - value: 2.5
        has_quantity_type: http://qudt.org/vocab/quantitykind/MassFraction
        unit: https://qudt.org/vocab/unit/PERCENT
        description: ICP-AES measured loading (icp_results.txt)
  - id: coremeta4cat:CAT_32x1-99x6_Al2O3_4P
    title: Pd/4P/Al2O3 (nominal 4 wt% P)
    description: Pd on Al2O3 support, nominal 4 wt% P (phosphorus modifier)
    has_physical_state: SOLID
    has_quantitative_attribute:
    - value: 112.0
      has_quantity_type: http://qudt.org/vocab/quantitykind/SpecificArea
      unit: https://qudt.org/vocab/unit/M2-PER-GM
      description: BET specific surface area (bet_results.txt)
    composed_of:
    - id: coremeta4cat:CAT_32x1-99x6_Al2O3_4P_Pd
      title: palladium
      rdf_type:
        id: CHEBI:33363
        title: palladium atom
      has_quantitative_attribute:
      - value: 2.0
        has_quantity_type: http://qudt.org/vocab/quantitykind/MassFraction
        unit: https://qudt.org/vocab/unit/PERCENT
        description: ICP-AES measured loading (icp_results.txt)
    - id: coremeta4cat:CAT_32x1-99x6_Al2O3_4P_P
      title: phosphorus
      rdf_type:
        id: CHEBI:28659
        title: phosphorus atom
      has_quantitative_attribute:
      - value: 3.7
        has_quantity_type: http://qudt.org/vocab/quantitykind/MassFraction
        unit: https://qudt.org/vocab/unit/PERCENT
        description: ICP-AES measured loading (icp_results.txt)
  - id: coremeta4cat:CAT_32x1-99x6_Al2O3_5P
    title: Pd/5P/Al2O3 (nominal 5 wt% P)
    description: Pd on Al2O3 support, nominal 5 wt% P (phosphorus modifier)
    has_physical_state: SOLID
    has_quantitative_attribute:
    - value: 108.0
      has_quantity_type: http://qudt.org/vocab/quantitykind/SpecificArea
      unit: https://qudt.org/vocab/unit/M2-PER-GM
      description: BET specific surface area (bet_results.txt)
    composed_of:
    - id: coremeta4cat:CAT_32x1-99x6_Al2O3_5P_Pd
      title: palladium
      rdf_type:
        id: CHEBI:33363
        title: palladium atom
      has_quantitative_attribute:
      - value: 1.9
        has_quantity_type: http://qudt.org/vocab/quantitykind/MassFraction
        unit: https://qudt.org/vocab/unit/PERCENT
        description: ICP-AES measured loading (icp_results.txt)
    - id: coremeta4cat:CAT_32x1-99x6_Al2O3_5P_P
      title: phosphorus
      rdf_type:
        id: CHEBI:28659
        title: phosphorus atom
      has_quantitative_attribute:
      - value: 4.6
        has_quantity_type: http://qudt.org/vocab/quantitykind/MassFraction
        unit: https://qudt.org/vocab/unit/PERCENT
        description: ICP-AES measured loading (icp_results.txt)
  used_reactant:
  - id: coremeta4cat:REAC_32x1-99x6_CAL_Al2O3_substrate
    title: cinnamaldehyde
    rdf_type:
      id: CHEBI:16731
      title: (E)-cinnamaldehyde
  - id: coremeta4cat:REAC_32x1-99x6_CAL_Al2O3_H2
    title: hydrogen
    rdf_type:
      id: CHEBI:18276
      title: molecular hydrogen
  used_reactor:
  - id: coremeta4cat:REAC_32x1-99x6_CAL_Al2O3_reactor
    title: batch pressurized reactor
    description: Batch pressurised reactor (autoclave or similar sealed vessel), inferred from the 1-9
      bar working pressure range and hot-filtration leaching test noted in catalytic_data.xlsx. Specific
      reactor model not stated in the source dataset files.
  reactor_temperature_range:
  - min_value: 303.15
    max_value: 343.15
    has_quantity_type: http://qudt.org/vocab/quantitykind/Temperature
    unit: https://qudt.org/vocab/unit/K
    description: Temperature range explored in the design of experiments (catalytic_data.xlsx)
  experiment_pressure:
  - value: 1.0
    has_quantity_type: http://qudt.org/vocab/quantitykind/Pressure
    unit: https://qudt.org/vocab/unit/BAR
    description: Minimum pressure in the design space
  - value: 9.0
    has_quantity_type: http://qudt.org/vocab/quantitykind/Pressure
    unit: https://qudt.org/vocab/unit/BAR
    description: Maximum pressure in the design space
  product_identification_method:
  - id: coremeta4cat:REAC_32x1-99x6_CAL_Al2O3_product_id
    title: Conversion/yield quantification
    description: Substrate conversion and product yield (%) reported with standard deviations in catalytic_data.xlsx.
      Specific analytical instrument not stated in the source dataset files; GC is the standard method
      for this reaction class.
  other_identifier:
  - notation: https://hdl.handle.net/21.11165/4cat/32x1-99x6
- id: coremeta4cat:REAC_32x1-99x6_CAL_SiO2
  reaction_name:
  - selective hydrogenation of cinnamaldehyde
  title:
  - Selective hydrogenation of cinnamaldehyde over Pd-P/SiO2 catalysts
  description:
  - Selective hydrogenation of cinnamaldehyde (CAL) over 4 Pd/P/SiO2 catalysts (P loading 0-5 wt%, ~2
    wt% Pd) in a full factorial design (9 runs) exploring temperature, pressure, phosphorus loading, and
    time. An initial fixed-condition screening (50C/5bar/30min, hot-filtration leaching test) gave CAL
    conversion/HCAL yield of 23/22% (Pd/SiO2) and 78/40% (Pd/3P/SiO2). Conversion ranged 12-100%, yield
    9-56% across the 9-run design (catalytic_data.xlsx, 'Pd-XPSiO2_FF_CAL').
  rdf_type:
    id: voc4cat:0000260
    title: hydrogenation
  catalyst_type:
  - heterogeneous_catalysis
  catalyst_form:
  - supported
  used_catalyst:
  - id: coremeta4cat:CAT_32x1-99x6_SiO2_0P
    title: Pd/SiO2
    description: Pd on SiO2 support, unmodified (P-free) reference catalyst
    has_physical_state: SOLID
    has_quantitative_attribute:
    - value: 126.0
      has_quantity_type: http://qudt.org/vocab/quantitykind/SpecificArea
      unit: https://qudt.org/vocab/unit/M2-PER-GM
      description: BET specific surface area (bet_results.txt)
  - id: coremeta4cat:CAT_32x1-99x6_SiO2_1P
    title: Pd/1P/SiO2 (nominal 1 wt% P)
    description: Pd on SiO2 support, nominal 1 wt% P (phosphorus modifier)
    has_physical_state: SOLID
    has_quantitative_attribute:
    - value: 118.0
      has_quantity_type: http://qudt.org/vocab/quantitykind/SpecificArea
      unit: https://qudt.org/vocab/unit/M2-PER-GM
      description: BET specific surface area (bet_results.txt)
    composed_of:
    - id: coremeta4cat:CAT_32x1-99x6_SiO2_1P_Pd
      title: palladium
      rdf_type:
        id: CHEBI:33363
        title: palladium atom
      has_quantitative_attribute:
      - value: 2.0
        has_quantity_type: http://qudt.org/vocab/quantitykind/MassFraction
        unit: https://qudt.org/vocab/unit/PERCENT
        description: ICP-AES measured loading (icp_results.txt)
    - id: coremeta4cat:CAT_32x1-99x6_SiO2_1P_P
      title: phosphorus
      rdf_type:
        id: CHEBI:28659
        title: phosphorus atom
      has_quantitative_attribute:
      - value: 1.1
        has_quantity_type: http://qudt.org/vocab/quantitykind/MassFraction
        unit: https://qudt.org/vocab/unit/PERCENT
        description: ICP-AES measured loading (icp_results.txt)
  - id: coremeta4cat:CAT_32x1-99x6_SiO2_3P
    title: Pd/3P/SiO2 (nominal 3 wt% P)
    description: Pd on SiO2 support, nominal 3 wt% P (phosphorus modifier)
    has_physical_state: SOLID
    has_quantitative_attribute:
    - value: 98.0
      has_quantity_type: http://qudt.org/vocab/quantitykind/SpecificArea
      unit: https://qudt.org/vocab/unit/M2-PER-GM
      description: BET specific surface area (bet_results.txt)
    composed_of:
    - id: coremeta4cat:CAT_32x1-99x6_SiO2_3P_Pd
      title: palladium
      rdf_type:
        id: CHEBI:33363
        title: palladium atom
      has_quantitative_attribute:
      - value: 1.8
        has_quantity_type: http://qudt.org/vocab/quantitykind/MassFraction
        unit: https://qudt.org/vocab/unit/PERCENT
        description: ICP-AES measured loading (icp_results.txt)
    - id: coremeta4cat:CAT_32x1-99x6_SiO2_3P_P
      title: phosphorus
      rdf_type:
        id: CHEBI:28659
        title: phosphorus atom
      has_quantitative_attribute:
      - value: 2.6
        has_quantity_type: http://qudt.org/vocab/quantitykind/MassFraction
        unit: https://qudt.org/vocab/unit/PERCENT
        description: ICP-AES measured loading (icp_results.txt)
  - id: coremeta4cat:CAT_32x1-99x6_SiO2_5P
    title: Pd/5P/SiO2 (nominal 5 wt% P)
    description: Pd on SiO2 support, nominal 5 wt% P (phosphorus modifier)
    has_physical_state: SOLID
    has_quantitative_attribute:
    - value: 72.0
      has_quantity_type: http://qudt.org/vocab/quantitykind/SpecificArea
      unit: https://qudt.org/vocab/unit/M2-PER-GM
      description: BET specific surface area (bet_results.txt)
    composed_of:
    - id: coremeta4cat:CAT_32x1-99x6_SiO2_5P_Pd
      title: palladium
      rdf_type:
        id: CHEBI:33363
        title: palladium atom
      has_quantitative_attribute:
      - value: 2.0
        has_quantity_type: http://qudt.org/vocab/quantitykind/MassFraction
        unit: https://qudt.org/vocab/unit/PERCENT
        description: ICP-AES measured loading (icp_results.txt)
    - id: coremeta4cat:CAT_32x1-99x6_SiO2_5P_P
      title: phosphorus
      rdf_type:
        id: CHEBI:28659
        title: phosphorus atom
      has_quantitative_attribute:
      - value: 4.8
        has_quantity_type: http://qudt.org/vocab/quantitykind/MassFraction
        unit: https://qudt.org/vocab/unit/PERCENT
        description: ICP-AES measured loading (icp_results.txt)
  used_reactant:
  - id: coremeta4cat:REAC_32x1-99x6_CAL_SiO2_substrate
    title: cinnamaldehyde
    rdf_type:
      id: CHEBI:16731
      title: (E)-cinnamaldehyde
  - id: coremeta4cat:REAC_32x1-99x6_CAL_SiO2_H2
    title: hydrogen
    rdf_type:
      id: CHEBI:18276
      title: molecular hydrogen
  used_reactor:
  - id: coremeta4cat:REAC_32x1-99x6_CAL_SiO2_reactor
    title: batch pressurized reactor
    description: Batch pressurised reactor (autoclave or similar sealed vessel), inferred from the 1-9
      bar working pressure range and hot-filtration leaching test noted in catalytic_data.xlsx. Specific
      reactor model not stated in the source dataset files.
  reactor_temperature_range:
  - min_value: 303.15
    max_value: 343.15
    has_quantity_type: http://qudt.org/vocab/quantitykind/Temperature
    unit: https://qudt.org/vocab/unit/K
    description: Temperature range explored in the design of experiments (catalytic_data.xlsx)
  experiment_pressure:
  - value: 1.0
    has_quantity_type: http://qudt.org/vocab/quantitykind/Pressure
    unit: https://qudt.org/vocab/unit/BAR
    description: Minimum pressure in the design space
  - value: 9.0
    has_quantity_type: http://qudt.org/vocab/quantitykind/Pressure
    unit: https://qudt.org/vocab/unit/BAR
    description: Maximum pressure in the design space
  product_identification_method:
  - id: coremeta4cat:REAC_32x1-99x6_CAL_SiO2_product_id
    title: Conversion/yield quantification
    description: Substrate conversion and product yield (%) reported with standard deviations in catalytic_data.xlsx.
      Specific analytical instrument not stated in the source dataset files; GC is the standard method
      for this reaction class.
  other_identifier:
  - notation: https://hdl.handle.net/21.11165/4cat/32x1-99x6
- id: coremeta4cat:REAC_32x1-99x6_Citral_Al2O3
  reaction_name:
  - selective hydrogenation of citral
  title:
  - Selective hydrogenation of citral over Pd-P/Al2O3 catalysts
  description:
  - Selective hydrogenation of citral over 3 Pd/P/Al2O3 catalysts (1, 3, 5 wt% nominal P loading, ~2 wt%
    Pd) in a full factorial design (9 runs) exploring temperature, pressure, phosphorus loading, and time.
    Conversion ranged 15-85%, yield 15-65% across the 9-run design (catalytic_data.xlsx, 'Pd-XPAl2O3_FF_Citral').
  rdf_type:
    id: voc4cat:0000260
    title: hydrogenation
  catalyst_type:
  - heterogeneous_catalysis
  catalyst_form:
  - supported
  used_catalyst:
  - id: coremeta4cat:CAT_32x1-99x6_Al2O3_1P
    title: Pd/1P/Al2O3 (nominal 1 wt% P)
    description: Pd on Al2O3 support, nominal 1 wt% P (phosphorus modifier)
    has_physical_state: SOLID
    has_quantitative_attribute:
    - value: 118.0
      has_quantity_type: http://qudt.org/vocab/quantitykind/SpecificArea
      unit: https://qudt.org/vocab/unit/M2-PER-GM
      description: BET specific surface area (bet_results.txt)
    composed_of:
    - id: coremeta4cat:CAT_32x1-99x6_Al2O3_1P_Pd
      title: palladium
      rdf_type:
        id: CHEBI:33363
        title: palladium atom
      has_quantitative_attribute:
      - value: 1.8
        has_quantity_type: http://qudt.org/vocab/quantitykind/MassFraction
        unit: https://qudt.org/vocab/unit/PERCENT
        description: ICP-AES measured loading (icp_results.txt)
    - id: coremeta4cat:CAT_32x1-99x6_Al2O3_1P_P
      title: phosphorus
      rdf_type:
        id: CHEBI:28659
        title: phosphorus atom
      has_quantitative_attribute:
      - value: 0.8
        has_quantity_type: http://qudt.org/vocab/quantitykind/MassFraction
        unit: https://qudt.org/vocab/unit/PERCENT
        description: ICP-AES measured loading (icp_results.txt)
  - id: coremeta4cat:CAT_32x1-99x6_Al2O3_3P
    title: Pd/3P/Al2O3 (nominal 3 wt% P)
    description: Pd on Al2O3 support, nominal 3 wt% P (phosphorus modifier)
    has_physical_state: SOLID
    has_quantitative_attribute:
    - value: 105.0
      has_quantity_type: http://qudt.org/vocab/quantitykind/SpecificArea
      unit: https://qudt.org/vocab/unit/M2-PER-GM
      description: BET specific surface area (bet_results.txt)
    composed_of:
    - id: coremeta4cat:CAT_32x1-99x6_Al2O3_3P_Pd
      title: palladium
      rdf_type:
        id: CHEBI:33363
        title: palladium atom
      has_quantitative_attribute:
      - value: 1.8
        has_quantity_type: http://qudt.org/vocab/quantitykind/MassFraction
        unit: https://qudt.org/vocab/unit/PERCENT
        description: ICP-AES measured loading (icp_results.txt)
    - id: coremeta4cat:CAT_32x1-99x6_Al2O3_3P_P
      title: phosphorus
      rdf_type:
        id: CHEBI:28659
        title: phosphorus atom
      has_quantitative_attribute:
      - value: 2.5
        has_quantity_type: http://qudt.org/vocab/quantitykind/MassFraction
        unit: https://qudt.org/vocab/unit/PERCENT
        description: ICP-AES measured loading (icp_results.txt)
  - id: coremeta4cat:CAT_32x1-99x6_Al2O3_5P
    title: Pd/5P/Al2O3 (nominal 5 wt% P)
    description: Pd on Al2O3 support, nominal 5 wt% P (phosphorus modifier)
    has_physical_state: SOLID
    has_quantitative_attribute:
    - value: 108.0
      has_quantity_type: http://qudt.org/vocab/quantitykind/SpecificArea
      unit: https://qudt.org/vocab/unit/M2-PER-GM
      description: BET specific surface area (bet_results.txt)
    composed_of:
    - id: coremeta4cat:CAT_32x1-99x6_Al2O3_5P_Pd
      title: palladium
      rdf_type:
        id: CHEBI:33363
        title: palladium atom
      has_quantitative_attribute:
      - value: 1.9
        has_quantity_type: http://qudt.org/vocab/quantitykind/MassFraction
        unit: https://qudt.org/vocab/unit/PERCENT
        description: ICP-AES measured loading (icp_results.txt)
    - id: coremeta4cat:CAT_32x1-99x6_Al2O3_5P_P
      title: phosphorus
      rdf_type:
        id: CHEBI:28659
        title: phosphorus atom
      has_quantitative_attribute:
      - value: 4.6
        has_quantity_type: http://qudt.org/vocab/quantitykind/MassFraction
        unit: https://qudt.org/vocab/unit/PERCENT
        description: ICP-AES measured loading (icp_results.txt)
  used_reactant:
  - id: coremeta4cat:REAC_32x1-99x6_Citral_Al2O3_substrate
    title: citral
    rdf_type:
      id: CHEBI:23316
      title: citral
  - id: coremeta4cat:REAC_32x1-99x6_Citral_Al2O3_H2
    title: hydrogen
    rdf_type:
      id: CHEBI:18276
      title: molecular hydrogen
  used_reactor:
  - id: coremeta4cat:REAC_32x1-99x6_Citral_Al2O3_reactor
    title: batch pressurized reactor
    description: Batch pressurised reactor (autoclave or similar sealed vessel), inferred from the 1-9
      bar working pressure range and hot-filtration leaching test noted in catalytic_data.xlsx. Specific
      reactor model not stated in the source dataset files.
  reactor_temperature_range:
  - min_value: 303.15
    max_value: 343.15
    has_quantity_type: http://qudt.org/vocab/quantitykind/Temperature
    unit: https://qudt.org/vocab/unit/K
    description: Temperature range explored in the design of experiments (catalytic_data.xlsx)
  experiment_pressure:
  - value: 1.0
    has_quantity_type: http://qudt.org/vocab/quantitykind/Pressure
    unit: https://qudt.org/vocab/unit/BAR
    description: Minimum pressure in the design space
  - value: 9.0
    has_quantity_type: http://qudt.org/vocab/quantitykind/Pressure
    unit: https://qudt.org/vocab/unit/BAR
    description: Maximum pressure in the design space
  product_identification_method:
  - id: coremeta4cat:REAC_32x1-99x6_Citral_Al2O3_product_id
    title: Conversion/yield quantification
    description: Substrate conversion and product yield (%) reported with standard deviations in catalytic_data.xlsx.
      Specific analytical instrument not stated in the source dataset files; GC is the standard method
      for this reaction class.
  other_identifier:
  - notation: https://hdl.handle.net/21.11165/4cat/32x1-99x6
- id: coremeta4cat:REAC_32x1-99x6_Citral_SiO2
  reaction_name:
  - selective hydrogenation of citral
  title:
  - Selective hydrogenation of citral over Pd-P/SiO2 catalysts
  description:
  - Selective hydrogenation of citral over 3 Pd/P/SiO2 catalysts (1, 3, 5 wt% nominal P loading, ~2 wt%
    Pd) in a full factorial design (9 runs) exploring temperature, pressure, phosphorus loading, and time.
    Conversion ranged 11-100%, yield 11-84% across the 9-run design (catalytic_data.xlsx, 'Pd-XPSiO2_FF_Citral').
  rdf_type:
    id: voc4cat:0000260
    title: hydrogenation
  catalyst_type:
  - heterogeneous_catalysis
  catalyst_form:
  - supported
  used_catalyst:
  - id: coremeta4cat:CAT_32x1-99x6_SiO2_1P
    title: Pd/1P/SiO2 (nominal 1 wt% P)
    description: Pd on SiO2 support, nominal 1 wt% P (phosphorus modifier)
    has_physical_state: SOLID
    has_quantitative_attribute:
    - value: 118.0
      has_quantity_type: http://qudt.org/vocab/quantitykind/SpecificArea
      unit: https://qudt.org/vocab/unit/M2-PER-GM
      description: BET specific surface area (bet_results.txt)
    composed_of:
    - id: coremeta4cat:CAT_32x1-99x6_SiO2_1P_Pd
      title: palladium
      rdf_type:
        id: CHEBI:33363
        title: palladium atom
      has_quantitative_attribute:
      - value: 2.0
        has_quantity_type: http://qudt.org/vocab/quantitykind/MassFraction
        unit: https://qudt.org/vocab/unit/PERCENT
        description: ICP-AES measured loading (icp_results.txt)
    - id: coremeta4cat:CAT_32x1-99x6_SiO2_1P_P
      title: phosphorus
      rdf_type:
        id: CHEBI:28659
        title: phosphorus atom
      has_quantitative_attribute:
      - value: 1.1
        has_quantity_type: http://qudt.org/vocab/quantitykind/MassFraction
        unit: https://qudt.org/vocab/unit/PERCENT
        description: ICP-AES measured loading (icp_results.txt)
  - id: coremeta4cat:CAT_32x1-99x6_SiO2_3P
    title: Pd/3P/SiO2 (nominal 3 wt% P)
    description: Pd on SiO2 support, nominal 3 wt% P (phosphorus modifier)
    has_physical_state: SOLID
    has_quantitative_attribute:
    - value: 98.0
      has_quantity_type: http://qudt.org/vocab/quantitykind/SpecificArea
      unit: https://qudt.org/vocab/unit/M2-PER-GM
      description: BET specific surface area (bet_results.txt)
    composed_of:
    - id: coremeta4cat:CAT_32x1-99x6_SiO2_3P_Pd
      title: palladium
      rdf_type:
        id: CHEBI:33363
        title: palladium atom
      has_quantitative_attribute:
      - value: 1.8
        has_quantity_type: http://qudt.org/vocab/quantitykind/MassFraction
        unit: https://qudt.org/vocab/unit/PERCENT
        description: ICP-AES measured loading (icp_results.txt)
    - id: coremeta4cat:CAT_32x1-99x6_SiO2_3P_P
      title: phosphorus
      rdf_type:
        id: CHEBI:28659
        title: phosphorus atom
      has_quantitative_attribute:
      - value: 2.6
        has_quantity_type: http://qudt.org/vocab/quantitykind/MassFraction
        unit: https://qudt.org/vocab/unit/PERCENT
        description: ICP-AES measured loading (icp_results.txt)
  - id: coremeta4cat:CAT_32x1-99x6_SiO2_5P
    title: Pd/5P/SiO2 (nominal 5 wt% P)
    description: Pd on SiO2 support, nominal 5 wt% P (phosphorus modifier)
    has_physical_state: SOLID
    has_quantitative_attribute:
    - value: 72.0
      has_quantity_type: http://qudt.org/vocab/quantitykind/SpecificArea
      unit: https://qudt.org/vocab/unit/M2-PER-GM
      description: BET specific surface area (bet_results.txt)
    composed_of:
    - id: coremeta4cat:CAT_32x1-99x6_SiO2_5P_Pd
      title: palladium
      rdf_type:
        id: CHEBI:33363
        title: palladium atom
      has_quantitative_attribute:
      - value: 2.0
        has_quantity_type: http://qudt.org/vocab/quantitykind/MassFraction
        unit: https://qudt.org/vocab/unit/PERCENT
        description: ICP-AES measured loading (icp_results.txt)
    - id: coremeta4cat:CAT_32x1-99x6_SiO2_5P_P
      title: phosphorus
      rdf_type:
        id: CHEBI:28659
        title: phosphorus atom
      has_quantitative_attribute:
      - value: 4.8
        has_quantity_type: http://qudt.org/vocab/quantitykind/MassFraction
        unit: https://qudt.org/vocab/unit/PERCENT
        description: ICP-AES measured loading (icp_results.txt)
  used_reactant:
  - id: coremeta4cat:REAC_32x1-99x6_Citral_SiO2_substrate
    title: citral
    rdf_type:
      id: CHEBI:23316
      title: citral
  - id: coremeta4cat:REAC_32x1-99x6_Citral_SiO2_H2
    title: hydrogen
    rdf_type:
      id: CHEBI:18276
      title: molecular hydrogen
  used_reactor:
  - id: coremeta4cat:REAC_32x1-99x6_Citral_SiO2_reactor
    title: batch pressurized reactor
    description: Batch pressurised reactor (autoclave or similar sealed vessel), inferred from the 1-9
      bar working pressure range and hot-filtration leaching test noted in catalytic_data.xlsx. Specific
      reactor model not stated in the source dataset files.
  reactor_temperature_range:
  - min_value: 303.15
    max_value: 343.15
    has_quantity_type: http://qudt.org/vocab/quantitykind/Temperature
    unit: https://qudt.org/vocab/unit/K
    description: Temperature range explored in the design of experiments (catalytic_data.xlsx)
  experiment_pressure:
  - value: 1.0
    has_quantity_type: http://qudt.org/vocab/quantitykind/Pressure
    unit: https://qudt.org/vocab/unit/BAR
    description: Minimum pressure in the design space
  - value: 9.0
    has_quantity_type: http://qudt.org/vocab/quantitykind/Pressure
    unit: https://qudt.org/vocab/unit/BAR
    description: Maximum pressure in the design space
  product_identification_method:
  - id: coremeta4cat:REAC_32x1-99x6_Citral_SiO2_product_id
    title: Conversion/yield quantification
    description: Substrate conversion and product yield (%) reported with standard deviations in catalytic_data.xlsx.
      Specific analytical instrument not stated in the source dataset files; GC is the standard method
      for this reaction class.
  other_identifier:
  - notation: https://hdl.handle.net/21.11165/4cat/32x1-99x6
is_about_entity:
- id: coremeta4cat:CAT_32x1-99x6_all
  title: 10 Pd/P catalyst samples (Al2O3 and SiO2 supports)
  description: Pd catalysts (nominal 2 wt% Pd) with 0-5 wt% nominal phosphorus loading on Al2O3 (6 samples)
    and SiO2 (4 samples) supports. See used_catalyst under is_about_activity and evaluated_entity under
    was_generated_by above for per-sample detail (ICP-AES loading, BET surface area).
