Repository: nfdi4cat/CoreMeta4Cat

# CoreMeta4Cat

**CoreMeta4Cat** is a shared metadata standard for catalysis research developed under [NFDI4Cat](https://www.nfdi4cat.de/). At its core, it answers questions that come up whenever catalysis datasets need to be shared, compared, or reused: *what information does a dataset need to include to be understood by someone outside your group?*

CoreMeta4Cat defines that minimum set of information — which fields are required, which are recommended, and which are optional — across four data classes: Synthesis, Characterization, Reaction, and Simulation.

File: pr-preview/pr-199/assets/examples/CatalysisDataset-6mxw-xsrd.yaml
---
# CatalysisDataset -- hdl:21.11165/4cat/6mxw-xsrd, Cu-Ga-Al mixed metal oxides for CO2 to methanol/DME
# Combined record: the full per-class records from per_class/6mxw-xsrd/ inlined under
# was_generated_by and is_about_activity. Values come from the deposit and from the article
# (doi:10.1021/acscatal.5c03876); see source_documentation.yaml for which is which.
#
# Not stated in deposit + article main text (both fields recommended): precursor masses for
# the first- and second-generation catalysts (given only for the worked example), and the
# product analysis method of both catalytic tests (presumably in the article's SI).
id: hdl:21.11165/4cat/6mxw-xsrd
title:
- Copper Gallium Aluminum Mixed Metal Oxides as Alternative Catalyst Candidates for Efficient Conversion
  of Carbon Dioxide to Methanol and Dimethyl Ether
description:
- 'Data from Weber et al., ACS Catal. 2025, 15, 18857: DFT and machine-learned-potential (EquiformerV2/OCP,
  MACE-MPA-0) binding energies of OH and CO used to screen active phases; nominal and XRF compositions
  of 76 co-precipitated Cu-Ga-Al hydrotalcite-like precursors; the 13 compositions of the initial activity
  screening; calcination temperatures of the seven optimized catalysts; and the 17-condition test protocol
  for CO2/CO hydrogenation to methanol and dimethyl ether at 80 bar in a 16-fold fixed-bed reactor. Catalytic
  results (conversions, yields) and further characterization (PXRD, N2 sorption, TPR, N2O-RFC, TEM) are
  reported in the article but not deposited.'
rdf_type:
- id: voc4cat:0007001
  title: heterogeneous catalysis
keyword:
- CO2 hydrogenation
- mixed-metal-oxide catalyst
- machine learning
- machine learning interatomic potentials
- density functional theory
- reaction mechanism
creator:
- name:
  - Weber, Sebastian
publisher:
  name:
  - NFDI4Cat Central Data Repository
is_referenced_by:
- id: https://doi.org/10.1021/acscatal.5c03876
  title: Weber et al., ACS Catal. 2025, 15, 18857-18876
dataset_distribution:
- access_URL:
  - id: https://hdl.handle.net/21.11165/4cat/6mxw-xsrd
    title: Repository landing page
  licence:
    id: https://creativecommons.org/licenses/by/4.0/
    title: CC BY 4.0
other_identifier:
- notation: https://hdl.handle.net/21.11165/4cat/6mxw-xsrd
was_generated_by:
- id: coremeta4cat:SYN_6mxw-xsrd_gen1
  activity_designator: coremeta4cat:Synthesis
  title:
  - Cu0.465Ga0.07Al0.465 mixed metal oxide, three calcination temperatures
  nominal_composition:
  - Cu0.465Ga0.07Al0.465 (metal fractions Cu 0.465, Al 0.465, Ga 0.07)
  catalyst_measured_properties:
  - No measured properties of these three samples are deposited; the article reports XRD, N2 sorption,
    TPR, N2O-RFC and TEM results for the first generation in figures and the SI.
  had_input_entity:
  - id: coremeta4cat:PREC_6mxw-xsrd_CuNO3
    title: copper(II) nitrate trihydrate, Cu(NO3)2·3H2O (Sigma-Aldrich, 98.8%)
  - id: coremeta4cat:PREC_6mxw-xsrd_AlNO3
    title: aluminium nitrate nonahydrate, Al(NO3)3·9H2O (Sigma-Aldrich, 99.9%)
  - id: coremeta4cat:PREC_6mxw-xsrd_GaNO3
    title: gallium(III) nitrate hydrate, Ga(NO3)3·xH2O (Sigma-Aldrich, 99.9%)
  had_output_entity:
  - id: coremeta4cat:CAT_6mxw-xsrd_G1_500
    title: Cu0.465Ga0.07Al0.465(500)
  - id: coremeta4cat:CAT_6mxw-xsrd_G1_600
    title: Cu0.465Ga0.07Al0.465(600)
  - id: coremeta4cat:CAT_6mxw-xsrd_G1_700
    title: Cu0.465Ga0.07Al0.465(700)
  realized_plan:
    id: coremeta4cat:SYN_6mxw-xsrd_gen1_method
    plan_designator: voc4cat:0007795
    title: automated co-precipitation at pH 9, ageing, freeze-drying, calcination at 500/600/700 C
    description: Same route as the library (precipitant 1.6 M NaOH / 0.2 M Na2CO3, pH 9, ageing 2 h at
      65 C, freeze-drying, see the library-example record). One precursor batch, calcined 4 h at 4 C/min
      in clean dry air at 500, 600 or 700 C.
    has_calcination_temperature_range:
    - min_value: 773.15
      max_value: 973.15
      has_quantity_type: http://qudt.org/vocab/quantitykind/Temperature
      unit: https://qudt.org/vocab/unit/K
      description: 500, 600 and 700 C, one sample each
    has_calcination_dwelling_time:
      value: 4
      has_quantity_type: http://qudt.org/vocab/quantitykind/Time
      unit: https://qudt.org/vocab/unit/HR
    has_calcination_heating_rate:
    - value: 4
      has_quantity_type: http://qudt.org/vocab/quantitykind/TemperaturePerTime
      unit: https://qudt.org/vocab/unit/K-PER-MIN
    has_calcination_atmosphere:
    - value: clean dry air
  other_identifier:
  - notation: https://hdl.handle.net/21.11165/4cat/6mxw-xsrd
- id: coremeta4cat:SYN_6mxw-xsrd_gen2_step1
  activity_designator: coremeta4cat:Synthesis
  title:
  - Co-precipitated Cu0.85Al0.15 precursor, calcined at 450 or 550 C
  nominal_composition:
  - Cu0.85Al0.15 (metal fractions Cu 0.85, Al 0.15)
  catalyst_measured_properties:
  - No measured properties of the intermediate oxides are deposited.
  had_input_entity:
  - id: coremeta4cat:PREC_6mxw-xsrd_CuNO3
    title: copper(II) nitrate trihydrate, Cu(NO3)2·3H2O (Sigma-Aldrich, 98.8%)
  - id: coremeta4cat:PREC_6mxw-xsrd_AlNO3
    title: aluminium nitrate nonahydrate, Al(NO3)3·9H2O (Sigma-Aldrich, 99.9%)
  had_output_entity:
  - id: coremeta4cat:INT_6mxw-xsrd_Cu0.85Al0.15_450
    title: Cu0.85Al0.15 oxide calcined at 450 C
  - id: coremeta4cat:INT_6mxw-xsrd_Cu0.85Al0.15_550
    title: Cu0.85Al0.15 oxide calcined at 550 C
  realized_plan:
    id: coremeta4cat:SYN_6mxw-xsrd_gen2_step1_method
    plan_designator: voc4cat:0007795
    title: automated co-precipitation at pH 9, ageing, freeze-drying, calcination at 450/550 C
    description: Same route as the library (precipitant 1.6 M NaOH / 0.2 M Na2CO3, pH 9, ageing 2 h at
      65 C, freeze-drying, see Synthesis-6mxw-xsrd-library-example.yaml). Calcined 4 h at 4 C/min in clean
      dry air at 450 or 550 C (Tcalc,1).
    has_calcination_temperature_range:
    - min_value: 723.15
      max_value: 823.15
      has_quantity_type: http://qudt.org/vocab/quantitykind/Temperature
      unit: https://qudt.org/vocab/unit/K
      description: 450 or 550 C
    has_calcination_dwelling_time:
      value: 4
      has_quantity_type: http://qudt.org/vocab/quantitykind/Time
      unit: https://qudt.org/vocab/unit/HR
    has_calcination_heating_rate:
    - value: 4
      has_quantity_type: http://qudt.org/vocab/quantitykind/TemperaturePerTime
      unit: https://qudt.org/vocab/unit/K-PER-MIN
    has_calcination_atmosphere:
    - value: clean dry air
  other_identifier:
  - notation: https://hdl.handle.net/21.11165/4cat/6mxw-xsrd
- id: coremeta4cat:SYN_6mxw-xsrd_gen2_step2
  activity_designator: coremeta4cat:Synthesis
  title:
  - 1 wt% Ga on Cu0.85Al0.15 oxide by incipient wetness impregnation, calcined at 250 or 350 C
  nominal_composition:
  - Cu0.85Al0.15 mixed oxide with 1 wt% Ga (target loading)
  catalyst_measured_properties:
  - No measured properties of these four samples are deposited.
  had_input_entity:
  - id: coremeta4cat:INT_6mxw-xsrd_Cu0.85Al0.15_450
    title: Cu0.85Al0.15 oxide calcined at 450 C (output of step 1)
  - id: coremeta4cat:INT_6mxw-xsrd_Cu0.85Al0.15_550
    title: Cu0.85Al0.15 oxide calcined at 550 C (output of step 1)
  - id: coremeta4cat:PREC_6mxw-xsrd_GaNO3
    title: gallium(III) nitrate hydrate, Ga(NO3)3·xH2O (Sigma-Aldrich, 99.9%), aqueous solution
  had_output_entity:
  - id: coremeta4cat:CAT_6mxw-xsrd_G2_450_250
    title: Cu0.85Al0.15(450)-1wt.%Ga(250)
  - id: coremeta4cat:CAT_6mxw-xsrd_G2_450_350
    title: Cu0.85Al0.15(450)-1wt.%Ga(350)
  - id: coremeta4cat:CAT_6mxw-xsrd_G2_550_250
    title: Cu0.85Al0.15(550)-1wt.%Ga(250)
  - id: coremeta4cat:CAT_6mxw-xsrd_G2_550_350
    title: Cu0.85Al0.15(550)-1wt.%Ga(350)
  realized_plan:
    id: coremeta4cat:SYN_6mxw-xsrd_gen2_step2_method
    plan_designator: voc4cat:0007028
    title: incipient wetness impregnation with Ga(NO3)3, drying, calcination at 250/350 C
    description: Aqueous Ga(NO3)3 to a target of 1 wt% Ga, drying at 80 C, calcination 4 h at 4 C/min
      in clean dry air at 250 or 350 C (Tcalc,2).
    impregnation_type:
    - incipient_wetness
    has_drying_temperature:
    - value: 353.15
      has_quantity_type: http://qudt.org/vocab/quantitykind/Temperature
      unit: https://qudt.org/vocab/unit/K
    has_calcination_temperature_range:
    - min_value: 523.15
      max_value: 623.15
      has_quantity_type: http://qudt.org/vocab/quantitykind/Temperature
      unit: https://qudt.org/vocab/unit/K
      description: 250 or 350 C
    has_calcination_dwelling_time:
      value: 4
      has_quantity_type: http://qudt.org/vocab/quantitykind/Time
      unit: https://qudt.org/vocab/unit/HR
    has_calcination_heating_rate:
    - value: 4
      has_quantity_type: http://qudt.org/vocab/quantitykind/TemperaturePerTime
      unit: https://qudt.org/vocab/unit/K-PER-MIN
    has_calcination_atmosphere:
    - value: clean dry air
  other_identifier:
  - notation: https://hdl.handle.net/21.11165/4cat/6mxw-xsrd
- id: coremeta4cat:SYN_6mxw-xsrd_CuAlGaO4
  activity_designator: coremeta4cat:Synthesis
  title:
  - Co-precipitation of the CuAlGaO4 hydrotalcite-like precursor and calcination
  nominal_composition:
  - CuAlGaO4 (metal fractions Cu 0.33, Al 0.33, Ga 0.33)
  catalyst_measured_properties:
  - 'XRF of the HTC precursor: Cu 0.42, Al 0.22, Ga 0.36 (metal fractions; nominal 0.33/0.33/0.34)'
  solvent:
  - id: coremeta4cat:SOLV_6mxw-xsrd_water
    title: deionised water (150 mL for the metal nitrates; reactor prefilled with 200 mL)
  had_input_entity:
  - id: coremeta4cat:PREC_6mxw-xsrd_CuNO3
    title: copper(II) nitrate trihydrate, Cu(NO3)2·3H2O (Sigma-Aldrich, 98.8%)
    precursor_quantity:
    - value: 5.25
      has_quantity_type: http://qudt.org/vocab/quantitykind/Mass
      unit: https://qudt.org/vocab/unit/GM
  - id: coremeta4cat:PREC_6mxw-xsrd_AlNO3
    title: aluminium nitrate nonahydrate, Al(NO3)3·9H2O (Sigma-Aldrich, 99.9%)
    precursor_quantity:
    - value: 8.37
      has_quantity_type: http://qudt.org/vocab/quantitykind/Mass
      unit: https://qudt.org/vocab/unit/GM
  - id: coremeta4cat:PREC_6mxw-xsrd_GaNO3
    title: gallium(III) nitrate hydrate, Ga(NO3)3·xH2O (Sigma-Aldrich, 99.9%)
    description: Water content x not stated.
    precursor_quantity:
    - value: 8.92
      has_quantity_type: http://qudt.org/vocab/quantitykind/Mass
      unit: https://qudt.org/vocab/unit/GM
  had_output_entity:
  - id: coremeta4cat:CAT_6mxw-xsrd_Cu0.33Ga0.33Al0.33
    title: Cu0.33Ga0.33Al0.33 mixed metal oxide
    description: One of the 13 screening samples (calcined at 600 C).
  realized_plan:
    id: coremeta4cat:SYN_6mxw-xsrd_coprecipitation_method
    plan_designator: voc4cat:0007795
    title: automated co-precipitation at constant pH, ageing, freeze-drying, calcination
    description: Metal nitrate solution fed at 1.6 mL/min into a glass reactor prefilled with 200 mL water,
      overhead stirrer at 500 rpm, ambient temperature; precipitant dosed to hold pH 9 +- 0.1. Suspension
      aged 2 h at 65 C at 500 rpm, cooled, filtered, washed to pH 7 +- 0.3, freeze-dried at -10 C and
      3 mbar for 12 h to the HTC precursor. Calcination 4 h at 4 C/min in clean dry air; the library was
      calcined at 400, 500, 600, 700 and 900 C, the screening samples at 600 C. In-house computer-controlled
      precipitation plant.
    precipitating_agent:
    - id: CHEBI:32145
      title: sodium hydroxide
    - id: CHEBI:29377
      title: sodium carbonate
    precipitating_concentration:
    - value: 1.6
      has_quantity_type: http://qudt.org/vocab/quantitykind/AmountOfSubstanceConcentration
      unit: https://qudt.org/vocab/unit/MOL-PER-L
      description: NaOH
    - value: 0.2
      has_quantity_type: http://qudt.org/vocab/quantitykind/AmountOfSubstanceConcentration
      unit: https://qudt.org/vocab/unit/MOL-PER-L
      description: Na2CO3
    has_ph_value:
    - value: 9.0
      has_quantity_type: http://qudt.org/vocab/quantitykind/PH
      unit: https://qudt.org/vocab/unit/PH
    has_mixing_speed:
    - value: 500
      has_quantity_type: http://qudt.org/vocab/quantitykind/AngularVelocity
      unit: https://qudt.org/vocab/unit/REV-PER-MIN
    order_of_addition:
    - metal nitrate solution pumped into prefilled water; precipitant added to keep pH 9
    has_aging_temperature:
    - value: 338.15
      has_quantity_type: http://qudt.org/vocab/quantitykind/Temperature
      unit: https://qudt.org/vocab/unit/K
    has_aging_duration:
      value: 2
      has_quantity_type: http://qudt.org/vocab/quantitykind/Time
      unit: https://qudt.org/vocab/unit/HR
    filtration:
    - suction filter
    purification:
    - washed with deionised water until pH 7 +- 0.3
    drying_device:
    - freeze dryer (-10 C, 3 mbar)
    has_drying_temperature:
    - value: 263.15
      has_quantity_type: http://qudt.org/vocab/quantitykind/Temperature
      unit: https://qudt.org/vocab/unit/K
    has_drying_duration:
      value: 12
      has_quantity_type: http://qudt.org/vocab/quantitykind/Time
      unit: https://qudt.org/vocab/unit/HR
    has_calcination_temperature_range:
    - min_value: 673.15
      max_value: 1173.15
      has_quantity_type: http://qudt.org/vocab/quantitykind/Temperature
      unit: https://qudt.org/vocab/unit/K
      description: 400-900 C across the library; screening samples at 600 C
    has_calcination_dwelling_time:
      value: 4
      has_quantity_type: http://qudt.org/vocab/quantitykind/Time
      unit: https://qudt.org/vocab/unit/HR
    has_calcination_heating_rate:
    - value: 4
      has_quantity_type: http://qudt.org/vocab/quantitykind/TemperaturePerTime
      unit: https://qudt.org/vocab/unit/K-PER-MIN
    has_calcination_atmosphere:
    - value: clean dry air
  other_identifier:
  - notation: https://hdl.handle.net/21.11165/4cat/6mxw-xsrd
- id: coremeta4cat:CHAR_6mxw-xsrd_XRF
  activity_designator: coremeta4cat:Characterization
  title:
  - XRF elemental analysis (76 Cu-Ga-Al hydrotalcite-like precursors)
  description:
  - X-ray fluorescence analysis of 76 Cu-Ga-Al compositions spanning the Cu/Al/Ga ternary (Cu 0-1, Al
    0-1, Ga 0-1, metal fractions normalised to 1), including the three single-metal end members. According
    to the article (section 3.2), XRF was measured on the freeze-dried hydrotalcite-like (HTC) precursors,
    i.e. before calcination. Measured Cu, Al and Ga fractions are reported next to the nominal fractions.
  rdf_type:
    id: voc4cat:0000067
    title: X-ray fluorescence
  carried_out_by:
  - id: coremeta4cat:DEV_6mxw-xsrd_XRF
    title: Bruker M4 TORNADO micro-XRF spectrometer
    description: Rh X-ray tube; ESPRIT software (article, section 2.1.4).
  evaluated_entity:
  - id: coremeta4cat:CAT_6mxw-xsrd_HTC_library
    title: Cu-Ga-Al hydrotalcite-like precursor library (76 compositions)
    description: Co-precipitated, freeze-dried HTC precursors of the Cu-Ga-Al mixed metal oxides; individual
      samples are identified only by their composition, not by a sample ID.
  realized_plan:
    id: coremeta4cat:CHAR_6mxw-xsrd_XRF_method
    title: XRF determination of Cu, Al and Ga metal fractions
    description: Elemental composition by the fundamental parameter method in ESPRIT; metal fractions
      of Cu, Al and Ga normalised to their sum. Sample preparation and measurement conditions are not
      stated in the main text of the article.
  other_identifier:
  - notation: https://hdl.handle.net/21.11165/4cat/6mxw-xsrd
- id: coremeta4cat:SIM_6mxw-xsrd_DFT_active_sites
  activity_designator: coremeta4cat:Simulation
  title:
  - DFT binding energies of OH and CO at 17 oxide surface sites
  description:
  - 'Density functional theory binding energies of OH and CO at 17 sites: pristine CuGa2O4 and CuGa2O4
    doped with Al, Co, Cu, Ge, In, Ni or Sn, and pristine Ga2O3 and Ga2O3 doped with Al, Pd, Pt, Rh, Ru,
    Sn, Zn or Zr. Site notation in the source file is <host>-<dopant>, e.g. CuGa2O4-Co. Part of the theory-based
    prediction that led to the Cu-Ga-Al system (article, section 3.1).'
  software_package:
  - VASP
  - Atomic Simulation Environment (ASE), structure generation
  - pymatgen, structure generation
  rdf_type:
    id: voc4cat:0000215
    title: density functional theory
  evaluated_entity:
  - id: coremeta4cat:SLAB_6mxw-xsrd_CuGa2O4_sites
    title: CuGa2O4 surface models, pristine and with 7 dopants
    description: Dopants Al, Co, Cu, Ge, In, Ni, Sn. Facet and slab model are in the article's SI.
  - id: coremeta4cat:SLAB_6mxw-xsrd_Ga2O3_sites
    title: Ga2O3 surface models, pristine and with 8 dopants
    description: Dopants Al, Pd, Pt, Rh, Ru, Sn, Zn, Zr. Facet, polymorph and slab model are in the article's
      SI.
  realized_plan:
    id: coremeta4cat:SIM_6mxw-xsrd_DFT_method
    plan_designator: coremeta4cat:DFT
    title: periodic DFT, PBE, PAW
    description: Vienna Ab initio Simulation Package with the PBE functional and projector augmented waves.
      The article uses PBE-D3 when verifying the machine-learned potentials; whether D3 was applied for
      this table is not stated in the main text. Cut-off, k-points and convergence criteria are in the
      SI.
    exchange_correlation_functional:
    - PBE
  calculated_property:
  - property_designator: coremeta4cat:AdsorptionEnergetics
    title: OH binding energy
    value: -1.87 to 1.41 eV (17 sites)
    description: Range over all sites (Ga2O3-Zn lowest, CuGa2O4-Cu highest); the reference state is not
      defined in the main text.
    adsorbate:
    - OH
    material_composition:
    - CuGa2O4, pristine and doped with Al, Co, Cu, Ge, In, Ni or Sn
    - Ga2O3, pristine and doped with Al, Pd, Pt, Rh, Ru, Sn, Zn or Zr
  - property_designator: coremeta4cat:AdsorptionEnergetics
    title: CO binding energy
    value: -2.20 to 0.51 eV (17 sites)
    description: Range over all sites (Ga2O3-Ru lowest, pristine Ga2O3 highest).
    adsorbate:
    - CO
    energy_reference:
    - CO(g)
    material_composition:
    - CuGa2O4, pristine and doped with Al, Co, Cu, Ge, In, Ni or Sn
    - Ga2O3, pristine and doped with Al, Pd, Pt, Rh, Ru, Sn, Zn or Zr
  other_identifier:
  - notation: https://hdl.handle.net/21.11165/4cat/6mxw-xsrd
- id: coremeta4cat:SIM_6mxw-xsrd_MLIP_MACE
  activity_designator: coremeta4cat:Simulation
  title:
  - MACE-MPA-0 binding-energy screening of OH and CO (31 compositions)
  description:
  - Binding energies of OH and CO computed with the MACE-MPA-0 machine-learned interatomic potential for
    31 elemental and intermetallic compositions, as a second model next to the OCP screening; both serve
    as prescreening and sampling for DFT calculations, with DFT verification at the PBE-D3 level (Weber
    et al., ACS Catal. 2025, Table 2 and section 3.1). Surface facets, adsorption sites and the reference
    states of the binding energies are in the article's SI, not in the main text.
  software_package:
  - MACE-MPA-0 foundation model (article, Table 2)
  evaluated_entity:
  - id: coremeta4cat:SLAB_6mxw-xsrd_MACE_compositions
    title: 31 elemental and intermetallic surface models
    description: Ag9In4, Al, Al4Cu9, CuFe3, Co, CoGa3, CoIn3, CoMn3, Cu, Cu3Ga, Cu3Mn, Cu3Rh, Cu7In3,
      Cu9Ga4, CuGa2, CuNi, Fe, FeNi, Ga3Ni5, GaMn, GaNi3, In, InRh, InSb, Ir, Mn, Ni, Pd, Rh, Sn, Zn.
      All 31 were also computed with the OCP model, partly under a different spelling of the formula.
      Facets and slab models not stated.
  realized_plan:
    id: coremeta4cat:SIM_6mxw-xsrd_MLIP_MACE_method
    title: machine-learned interatomic potential (MACE-MPA-0)
    description: Single-point or relaxation protocol, adsorbate placement and reference energies not stated
      in the deposited files.
  calculated_property:
  - property_designator: coremeta4cat:AdsorptionEnergetics
    title: OH binding energy
    value: -1.50 to 2.91 eV (31 compositions)
    description: Range over all compositions (Al4Cu9 lowest, Fe and GaNi3 highest).
    adsorbate:
    - OH
  - property_designator: coremeta4cat:AdsorptionEnergetics
    title: CO binding energy
    value: -2.51 to 1.14 eV (31 compositions)
    description: Range over all compositions (Ir lowest, Fe highest).
    adsorbate:
    - CO
  other_identifier:
  - notation: https://hdl.handle.net/21.11165/4cat/6mxw-xsrd
- id: coremeta4cat:SIM_6mxw-xsrd_MLIP_OCP
  activity_designator: coremeta4cat:Simulation
  title:
  - OCP binding-energy screening of OH and CO (37 compositions)
  description:
  - Binding energies of OH and CO computed with an Open Catalyst Project (OCP) machine-learned interatomic
    potential for 37 elemental and intermetallic compositions, as prescreening and sampling for DFT calculations
    (article, Table 2). Surface facets, adsorption sites and the reference states of the binding energies
    are in the article's SI, not in the main text.
  software_package:
  - EquiformerV2-31M-S2EF-OC20-All+MD (Open Catalyst Project); inferred from article Table 2
  evaluated_entity:
  - id: coremeta4cat:SLAB_6mxw-xsrd_OCP_compositions
    title: 37 elemental and intermetallic surface models
    description: Al, Al4Cu9, Co, Cu, Cu3Rh, CuNi, Fe, Fe3Cu, FeNi, Ga2Cu, Ga3Co, Ga3Ni5, Ga4Cu9, GaCu3,
      GaNi3, In, In3Co, In3Cu7, In3Ga, In4Ag9, InRh, InSb, Ir, Mn, Mn3Co, Mn3In, MnCu3, MnGa, Ni, Pd,
      Rh, Sn, Zn, Zn2Pd, Zn3Sn, ZnGa3, ZnIn3. Facets and slab models not stated.
  realized_plan:
    id: coremeta4cat:SIM_6mxw-xsrd_MLIP_OCP_method
    title: machine-learned interatomic potential (OCP model)
    description: Single-point or relaxation protocol, adsorbate placement and reference energies not stated
      in the deposited files.
  calculated_property:
  - property_designator: coremeta4cat:AdsorptionEnergetics
    title: OH binding energy
    value: -5.35 to 0.79 eV (37 compositions)
    description: Range over all compositions (InSb lowest, Pd highest).
    adsorbate:
    - OH
  - property_designator: coremeta4cat:AdsorptionEnergetics
    title: CO binding energy
    value: -5.12 to -0.13 eV (37 compositions)
    description: Range over all compositions (InSb lowest, Al highest).
    adsorbate:
    - CO
  other_identifier:
  - notation: https://hdl.handle.net/21.11165/4cat/6mxw-xsrd
is_about_activity:
- id: coremeta4cat:REAC_6mxw-xsrd_CO2_hydrogenation
  reaction_name:
  - hydrogenation of CO2/CO to methanol and dimethyl ether
  title:
  - CO2/CO hydrogenation over optimized Cu-Ga-Al mixed metal oxides (17 conditions, 7 catalysts)
  description:
  - 'Gas-phase testing of the first-generation (Cu0.465Ga0.07Al0.465, calcined at 500, 600 and 700 C)
    and second-generation (Cu0.85Al0.15 with 1 wt% Ga, two calcination steps) catalysts under all 17 conditions
    of the test protocol: 80 bar, 225-300 C, GHSV 3000 and 6000 h-1, CO2 13-27.1 vol%, CO 0-15.8 vol%,
    H2 36.7-76 vol%, 5 vol% Ar, balance N2 (0-26.7 vol%), H2/COx 1.2-4. Pretreatment: 2 h at 300 C and
    20 bar under 10 vol% Ar in N2 (GHSV 6000 h-1, 48 L/h), then in-situ reduction in the syngas feed.
    Products are methanol and dimethyl ether, with methane as a minor by-product. Conversions and yields
    are reported in the article''s figures only; they are not deposited.'
  rdf_type:
    id: voc4cat:0000259
    title: CO2 hydrogenation
  catalyst_type:
  - heterogeneous_catalysis
  catalyst_form:
  - bulk
  used_catalyst:
  - id: coremeta4cat:CAT_6mxw-xsrd_G1_500
    title: Cu0.465Ga0.07Al0.465(500)
    description: First generation, calcined at 500 C
  - id: coremeta4cat:CAT_6mxw-xsrd_G1_600
    title: Cu0.465Ga0.07Al0.465(600)
    description: First generation, calcined at 600 C
  - id: coremeta4cat:CAT_6mxw-xsrd_G1_700
    title: Cu0.465Ga0.07Al0.465(700)
    description: First generation, calcined at 700 C
  - id: coremeta4cat:CAT_6mxw-xsrd_G2_450_250
    title: Cu0.85Al0.15(450)-1wt.%Ga(250)
    description: Second generation; Cu0.85Al0.1(...) in the deposited sample names
  - id: coremeta4cat:CAT_6mxw-xsrd_G2_450_350
    title: Cu0.85Al0.15(450)-1wt.%Ga(350)
    description: Second generation
  - id: coremeta4cat:CAT_6mxw-xsrd_G2_550_250
    title: Cu0.85Al0.15(550)-1wt.%Ga(250)
    description: Second generation
  - id: coremeta4cat:CAT_6mxw-xsrd_G2_550_350
    title: Cu0.85Al0.15(550)-1wt.%Ga(350)
    description: Second generation
  used_reactant:
  - id: coremeta4cat:REAC_6mxw-xsrd_CO2
    title: carbon dioxide
    rdf_type:
      id: CHEBI:16526
      title: carbon dioxide
  - id: coremeta4cat:REAC_6mxw-xsrd_CO
    title: carbon monoxide
    rdf_type:
      id: CHEBI:17245
      title: carbon monoxide
  - id: coremeta4cat:REAC_6mxw-xsrd_H2
    title: dihydrogen
    rdf_type:
      id: CHEBI:18276
      title: dihydrogen
  - id: coremeta4cat:REAC_6mxw-xsrd_Ar
    title: argon
    description: 5 vol% in every feed
    rdf_type:
      id: CHEBI:49475
      title: argon atom
  - id: coremeta4cat:REAC_6mxw-xsrd_N2
    title: dinitrogen
    description: Balance gas (article, Table 1 footnote)
    rdf_type:
      id: CHEBI:17997
      title: dinitrogen
  generated_product:
  - id: coremeta4cat:PROD_6mxw-xsrd_MeOH
    title: methanol
    rdf_type:
      id: CHEBI:17790
      title: methanol
  - id: coremeta4cat:PROD_6mxw-xsrd_DME
    title: dimethyl ether
    rdf_type:
      id: CHEBI:28887
      title: methoxymethane
  - id: coremeta4cat:PROD_6mxw-xsrd_CH4
    title: methane (by-product)
    rdf_type:
      id: CHEBI:16183
      title: methane
  used_reactor:
  - id: coremeta4cat:REAC_6mxw-xsrd_reactor
    reactor_designator: coremeta4cat:FixedBedReactor
    title: 16-fold parallel fixed-bed reactor system (hte GmbH)
    description: Stainless steel 1.4571 tubes, 4.5 mm inner diameter, 290 mm long; 0.5 mL catalyst, sieve
      fraction 250-315 um (tablets pressed at 9 t, crushed and sieved), pre- and post-bed of corundum.
    catalyst_bed_diameter:
    - value: 4.5
      has_quantity_type: http://qudt.org/vocab/quantitykind/Length
      unit: https://qudt.org/vocab/unit/MilliM
    catalyst_bed_volume:
    - value: 0.5
      has_quantity_type: http://qudt.org/vocab/quantitykind/Volume
      unit: https://qudt.org/vocab/unit/MilliL
  reactor_temperature_range:
  - min_value: 498.15
    max_value: 573.15
    has_quantity_type: http://qudt.org/vocab/quantitykind/Temperature
    unit: https://qudt.org/vocab/unit/K
    description: 225-300 C (article Table 1)
  experiment_pressure:
  - value: 80.0
    has_quantity_type: http://qudt.org/vocab/quantitykind/Pressure
    unit: https://qudt.org/vocab/unit/BAR
    description: Constant across all 17 conditions
  feed_composition_range:
  - min_value: 13.0
    max_value: 27.1
    has_quantity_type: http://qudt.org/vocab/quantitykind/VolumeFraction
    unit: https://qudt.org/vocab/unit/PERCENT
    description: CO2 in the feed
  - min_value: 0.0
    max_value: 15.8
    has_quantity_type: http://qudt.org/vocab/quantitykind/VolumeFraction
    unit: https://qudt.org/vocab/unit/PERCENT
    description: CO in the feed
  - min_value: 36.7
    max_value: 76.0
    has_quantity_type: http://qudt.org/vocab/quantitykind/VolumeFraction
    unit: https://qudt.org/vocab/unit/PERCENT
    description: H2 in the feed
  - min_value: 5.0
    max_value: 5.0
    has_quantity_type: http://qudt.org/vocab/quantitykind/VolumeFraction
    unit: https://qudt.org/vocab/unit/PERCENT
    description: Ar in the feed
  - min_value: 0.0
    max_value: 26.7
    has_quantity_type: http://qudt.org/vocab/quantitykind/VolumeFraction
    unit: https://qudt.org/vocab/unit/PERCENT
    description: N2 balance, computed as 100 minus the listed components
  other_identifier:
  - notation: https://hdl.handle.net/21.11165/4cat/6mxw-xsrd
- id: coremeta4cat:REAC_6mxw-xsrd_screening
  reaction_name:
  - hydrogenation of CO2/CO to methanol and dimethyl ether
  title:
  - Activity screening of 13 Cu-Ga-Al mixed metal oxides for CO2/CO hydrogenation (8 conditions)
  description:
  - 'Initial activity screening of 13 compositions calcined at 600 C (Cu 0.15-0.6, Al 0-0.78, Ga 0-0.6
    metal fractions) under conditions 1-8 of the test protocol: 80 bar, 225-300 C, GHSV 3000 h-1 (condition
    1: 6000 h-1), CO2 13-27.1 vol%, CO 0-15.8 vol%, H2 63.3-76 vol%, 5 vol% Ar, N2 balance. Same 16-fold
    fixed-bed reactor and pretreatment as the optimized catalysts. The highest combined MeOH + DME yields
    were found for Cu0.40Ga0.07Al0.53 and Cu0.33Ga0.07Al0.60 (article, section 3.3); yields are not deposited.'
  rdf_type:
    id: voc4cat:0000259
    title: CO2 hydrogenation
  catalyst_type:
  - heterogeneous_catalysis
  catalyst_form:
  - bulk
  used_catalyst:
  - id: coremeta4cat:CAT_6mxw-xsrd_S_Cu0.15Ga0.07Al0.78
    title: Cu0.15Ga0.07Al0.78 (600)
  - id: coremeta4cat:CAT_6mxw-xsrd_S_Cu0.25Ga0.07Al0.68
    title: Cu0.25Ga0.07Al0.68 (600)
  - id: coremeta4cat:CAT_6mxw-xsrd_S_Cu0.25Ga0.25Al0.50
    title: Cu0.25Ga0.25Al0.50 (600)
  - id: coremeta4cat:CAT_6mxw-xsrd_S_Cu0.25Ga0.50Al0.25
    title: Cu0.25Ga0.50Al0.25 (600)
  - id: coremeta4cat:CAT_6mxw-xsrd_S_Cu0.33Ga0.07Al0.60
    title: Cu0.33Ga0.07Al0.60 (600)
  - id: coremeta4cat:CAT_6mxw-xsrd_Cu0.33Ga0.33Al0.33
    title: Cu0.33Ga0.33Al0.33 (600)
  - id: coremeta4cat:CAT_6mxw-xsrd_S_Cu0.33Ga0.60Al0.07
    title: Cu0.33Ga0.60Al0.07 (600)
  - id: coremeta4cat:CAT_6mxw-xsrd_S_Cu0.40Ga0.07Al0.53
    title: Cu0.40Ga0.07Al0.53 (600)
  - id: coremeta4cat:CAT_6mxw-xsrd_S_Cu0.40Ga0.20Al0.40
    title: Cu0.40Ga0.20Al0.40 (600)
  - id: coremeta4cat:CAT_6mxw-xsrd_S_Cu0.50Ga0.25Al0.25
    title: Cu0.50Ga0.25Al0.25 (600)
  - id: coremeta4cat:CAT_6mxw-xsrd_S_Cu0.60Al0.40
    title: Cu0.60Al0.40 (600)
  - id: coremeta4cat:CAT_6mxw-xsrd_S_Cu0.60Ga0.20Al0.20
    title: Cu0.60Ga0.20Al0.20 (600)
  - id: coremeta4cat:CAT_6mxw-xsrd_S_Cu0.60Ga0.40
    title: Cu0.60Ga0.40 (600)
  used_reactant:
  - id: coremeta4cat:REAC_6mxw-xsrd_CO2
    title: carbon dioxide
    rdf_type:
      id: CHEBI:16526
      title: carbon dioxide
  - id: coremeta4cat:REAC_6mxw-xsrd_CO
    title: carbon monoxide
    rdf_type:
      id: CHEBI:17245
      title: carbon monoxide
  - id: coremeta4cat:REAC_6mxw-xsrd_H2
    title: dihydrogen
    rdf_type:
      id: CHEBI:18276
      title: dihydrogen
  - id: coremeta4cat:REAC_6mxw-xsrd_Ar
    title: argon
    rdf_type:
      id: CHEBI:49475
      title: argon atom
  - id: coremeta4cat:REAC_6mxw-xsrd_N2
    title: dinitrogen (balance)
    rdf_type:
      id: CHEBI:17997
      title: dinitrogen
  generated_product:
  - id: coremeta4cat:PROD_6mxw-xsrd_MeOH
    title: methanol
    rdf_type:
      id: CHEBI:17790
      title: methanol
  - id: coremeta4cat:PROD_6mxw-xsrd_DME
    title: dimethyl ether
    rdf_type:
      id: CHEBI:28887
      title: methoxymethane
  - id: coremeta4cat:PROD_6mxw-xsrd_CH4
    title: methane (by-product, yield below 2%)
    rdf_type:
      id: CHEBI:16183
      title: methane
  used_reactor:
  - id: coremeta4cat:REAC_6mxw-xsrd_reactor
    reactor_designator: coremeta4cat:FixedBedReactor
    title: 16-fold parallel fixed-bed reactor system (hte GmbH)
    description: 'As for the optimized catalysts: 4.5 mm inner diameter, 0.5 mL catalyst, 250-315 um.'
    catalyst_bed_diameter:
    - value: 4.5
      has_quantity_type: http://qudt.org/vocab/quantitykind/Length
      unit: https://qudt.org/vocab/unit/MilliM
    catalyst_bed_volume:
    - value: 0.5
      has_quantity_type: http://qudt.org/vocab/quantitykind/Volume
      unit: https://qudt.org/vocab/unit/MilliL
  reactor_temperature_range:
  - min_value: 498.15
    max_value: 573.15
    has_quantity_type: http://qudt.org/vocab/quantitykind/Temperature
    unit: https://qudt.org/vocab/unit/K
    description: 225-300 C, conditions 1-8
  experiment_pressure:
  - value: 80.0
    has_quantity_type: http://qudt.org/vocab/quantitykind/Pressure
    unit: https://qudt.org/vocab/unit/BAR
  feed_composition_range:
  - min_value: 13.0
    max_value: 27.1
    has_quantity_type: http://qudt.org/vocab/quantitykind/VolumeFraction
    unit: https://qudt.org/vocab/unit/PERCENT
    description: CO2 in the feed
  - min_value: 0.0
    max_value: 15.8
    has_quantity_type: http://qudt.org/vocab/quantitykind/VolumeFraction
    unit: https://qudt.org/vocab/unit/PERCENT
    description: CO in the feed
  - min_value: 63.3
    max_value: 76.0
    has_quantity_type: http://qudt.org/vocab/quantitykind/VolumeFraction
    unit: https://qudt.org/vocab/unit/PERCENT
    description: H2 in the feed
  other_identifier:
  - notation: https://hdl.handle.net/21.11165/4cat/6mxw-xsrd
is_about_entity:
- id: coremeta4cat:CAT_6mxw-xsrd_all
  title: Cu-Ga-Al mixed metal oxides and computational surface models
  description: 76 HTC precursors characterized by XRF; 13 screening catalysts and 7 optimized catalysts
    tested; 17 doped oxide sites (DFT) and 37 intermetallic and elemental compositions (machine-learned
    potentials). See was_generated_by and is_about_activity for detail.
